Repository: BindiChen/research

File: Thermoelectric/data/S0025540820315932.txt
<table border="1" class="dataframe">
  <thead>
    <tr style="text-align: right;">
      <th></th>
      <th>Compound</th>
      <th>Configuration</th>
      <th>σ(Ω.m)−1</th>
      <th>κe(W/mK)</th>
      <th>κl (W/mK)</th>
      <th>S(μV/K)</th>
      <th>ZT</th>
    </tr>
  </thead>
  <tbody>
    <tr>
      <th>0</th>
      <td>Cs2HfI6</td>
      <td>Without SOC</td>
      <td>4.57 × 104</td>
      <td>0.899</td>
      <td>1.48</td>
      <td>223.0</td>
      <td>0.760</td>
    </tr>
    <tr>
      <th>1</th>
      <td>Cs2HfI6</td>
      <td>With SOC</td>
      <td>1.21 × 104</td>
      <td>0.321</td>
      <td>1.48</td>
      <td>257.0</td>
      <td>0.750</td>
    </tr>
    <tr>
      <th>2</th>
      <td>NaN</td>
      <td>NaN</td>
      <td>NaN</td>
      <td>NaN</td>
      <td>NaN</td>
      <td>NaN</td>
      <td>NaN</td>
    </tr>
    <tr>
      <th>3</th>
      <td>Cs2ZrI6</td>
      <td>Without SOC</td>
      <td>5.63 × 104</td>
      <td>0.994</td>
      <td>1.43</td>
      <td>207.0</td>
      <td>0.725</td>
    </tr>
    <tr>
      <th>4</th>
      <td>Cs2ZrI6</td>
      <td>With SOC</td>
      <td>1.31 × 104</td>
      <td>0.360</td>
      <td>1.43</td>
      <td>261.0</td>
      <td>0.747</td>
    </tr>
  </tbody>
</table>

File: Thermoelectric/data/S0196890420311961.txt
<table border="1" class="dataframe">
  <thead>
    <tr style="text-align: right;">
      <th></th>
      <th>Material</th>
      <th>S (μV/K)</th>
      <th>σ (S/cm)</th>
      <th>κ (W/m/K)</th>
      <th>T (K)</th>
      <th>ZT</th>
      <th>Ref</th>
    </tr>
  </thead>
  <tbody>
    <tr>
      <th>0</th>
      <td>p-type Bi2Te3</td>
      <td>225</td>
      <td>625</td>
      <td>0.8</td>
      <td>390</td>
      <td>1.5</td>
      <td>[12]</td>
    </tr>
    <tr>
      <th>1</th>
      <td>In0.25Ce0.2Co4Sb12</td>
      <td>300</td>
      <td>450</td>
      <td>1.6</td>
      <td>600</td>
      <td>1.5</td>
      <td>[27]</td>
    </tr>
    <tr>
      <th>2</th>
      <td>Ag0.4Pb22.5SbTe20</td>
      <td>210</td>
      <td>400</td>
      <td>0.8</td>
      <td>700</td>
      <td>1.5</td>
      <td>[27]</td>
    </tr>
    <tr>
      <th>3</th>
      <td>Ti0.5(Zr0.5Hf0.5)0.5NiSN0.998Sb0.002</td>
      <td>280</td>
      <td>666</td>
      <td>2.9</td>
      <td>800</td>
      <td>1.5</td>
      <td>[27]</td>
    </tr>
    <tr>
      <th>4</th>
      <td>(Ti0.35Zr0.35Hf0.30)33(Ni0.998Cu0.002)35(SN0.988Sb0.012)32</td>
      <td>274</td>
      <td>800</td>
      <td>2.8</td>
      <td>700</td>
      <td>1.5</td>
      <td>[27]</td>
    </tr>
    <tr>
      <th>5</th>
      <td>n-type Si80Ge20</td>
      <td>290</td>
      <td>360</td>
      <td>2.3</td>
      <td>1173</td>
      <td>1.5</td>
      <td>[28]</td>
    </tr>
  </tbody>
</table>

File: Thermoelectric/data/S0254058420314760.txt
<table border="1" class="dataframe">
  <thead>
    <tr style="text-align: right;">
      <th></th>
      <th>Alloy</th>
      <th>Primary process</th>
      <th>consolidation</th>
      <th>Power factor mW/mK2@ 373&nbsp;K</th>
      <th>Electrical conductivityS/m@ 373&nbsp;K</th>
      <th>SeebeckμV/K@ 373&nbsp;K</th>
      <th>Thermal ConductivityW/m.K@ 373&nbsp;K</th>
      <th>ZT@ 373&nbsp;K</th>
      <th>Maximum ZT reported</th>
      <th>Ref</th>
    </tr>
  </thead>
  <tbody>
    <tr>
      <th>0</th>
      <td>Bi0.5Sb1.5Te3</td>
      <td>RT milling of NanopowdersSeveral hrs</td>
      <td>Hot press</td>
      <td>3.7</td>
      <td>85000</td>
      <td>210</td>
      <td>0.98</td>
      <td>1.40</td>
      <td>1.4@ 373&nbsp;K</td>
      <td>[5]</td>
    </tr>
    <tr>
      <th>1</th>
      <td>Bi0.5Sb1.5Te3</td>
      <td>RT millingPowders60hrs</td>
      <td>SPS</td>
      <td>1.1</td>
      <td>18500</td>
      <td>230</td>
      <td>0.17</td>
      <td>1.70</td>
      <td>1.9@ 386&nbsp;K</td>
      <td>[16]</td>
    </tr>
    <tr>
      <th>2</th>
      <td>Bi0.5Sb1.5Te33%te excess</td>
      <td>RT millingPowders1.5hrs</td>
      <td>SPS</td>
      <td>2.07</td>
      <td>28500</td>
      <td>260</td>
      <td>0.95</td>
      <td>0.81</td>
      <td>0.98@ 300&nbsp;K</td>
      <td>[12]</td>
    </tr>
    <tr>
      <th>3</th>
      <td>Bi0.3Sb1.7Te3Sb excess</td>
      <td>Milling of powder3hrs</td>
      <td>SPS</td>
      <td>2.8</td>
      <td>81967</td>
      <td>186</td>
      <td>0.90</td>
      <td>1.10</td>
      <td>1.23@ 423&nbsp;K</td>
      <td>[43]</td>
    </tr>
    <tr>
      <th>4</th>
      <td>Bi0.56Sb1.74Te2.69Sb rich Te lean</td>
      <td>Ingot</td>
      <td>melting</td>
      <td>2.7</td>
      <td>58823</td>
      <td>223</td>
      <td>1.57</td>
      <td>0.78</td>
      <td>0.81@ 323&nbsp;K</td>
      <td>[18]</td>
    </tr>
    <tr>
      <th>5</th>
      <td>Bi13.33Sb26.66Te60</td>
      <td>Ingot</td>
      <td>Flame melting</td>
      <td>2.1</td>
      <td>64935</td>
      <td>179</td>
      <td>1.26</td>
      <td>0.62</td>
      <td>0.61@ 389&nbsp;K</td>
      <td>This work</td>
    </tr>
    <tr>
      <th>6</th>
      <td>Bi13.33Sb26.66Te60</td>
      <td>Chill-cast</td>
      <td>12&nbsp;mm dia. Water cooled Copper mould</td>
      <td>2. 34</td>
      <td>91609</td>
      <td>160</td>
      <td>1.46</td>
      <td>0.64</td>
      <td>0.7 @ 400&nbsp;K</td>
      <td>This work</td>
    </tr>
    <tr>
      <th>7</th>
      <td>Bi11.66Sb23.33Te65 (Bi0.29Sb0.58)2Te3 + excess Te)</td>
      <td>Ingot</td>
      <td>Flame melting</td>
      <td>679 (μW/mK2)</td>
      <td>15350</td>
      <td>212</td>
      <td>1.90</td>
      <td>0.13</td>
      <td>0.17@ 304&nbsp;K</td>
      <td>This work</td>
    </tr>
    <tr>
      <th>8</th>
      <td>Bi11.66Sb23.33Te65 (Bi0.29Sb0.58)2Te3 + excess Te)</td>
      <td>Cryo -milling of ingot 5hrs</td>
      <td>Induction hot press</td>
      <td>1.91</td>
      <td>45000</td>
      <td>207</td>
      <td>1.20</td>
      <td>0.63</td>
      <td>0.73 @ 304&nbsp;K</td>
      <td>This work</td>
    </tr>
  </tbody>
</table>

File: Thermoelectric/data/S1748013220301079.txt
<table border="1" class="dataframe">
  <thead>
    <tr style="text-align: right;">
      <th></th>
      <th>Materials</th>
      <th>Year</th>
      <th>Composition</th>
      <th>Carrier type</th>
      <th>np (cm-3)</th>
      <th>S (μV K−1)</th>
      <th>σ (S cm−1)</th>
      <th>S2σ (μW cm−1 K-2)</th>
      <th>κ (W m−1 K−1)</th>
      <th>κl (W m−1 K−1)</th>
      <th>T (K)</th>
      <th>zT</th>
      <th>Ref.</th>
    </tr>
  </thead>
  <tbody>
    <tr>
      <th>0</th>
      <td>Cu2Se</td>
      <td>2015</td>
      <td>Cu2Se</td>
      <td>p</td>
      <td>–</td>
      <td>280</td>
      <td>105.0</td>
      <td>8.2</td>
      <td>0.380</td>
      <td>0.243</td>
      <td>873</td>
      <td>1.80</td>
      <td>[33]</td>
    </tr>
    <tr>
      <th>1</th>
      <td>Cu2Se</td>
      <td>2017</td>
      <td>Cu2Se+0.75wt.%C</td>
      <td>p</td>
      <td>3.4×e1020</td>
      <td>302</td>
      <td>98.0</td>
      <td>8.9</td>
      <td>0.370</td>
      <td>0.223</td>
      <td>1000</td>
      <td>2.40</td>
      <td>[34]</td>
    </tr>
    <tr>
      <th>2</th>
      <td>Cu2Se</td>
      <td>2017</td>
      <td>Cu2Se+1%CuInSe2</td>
      <td>p</td>
      <td>2.0 × 1020</td>
      <td>150</td>
      <td>550.0</td>
      <td>12.4</td>
      <td>0.400</td>
      <td>–</td>
      <td>850</td>
      <td>2.60</td>
      <td>[35]</td>
    </tr>
    <tr>
      <th>3</th>
      <td>Cu2Se</td>
      <td>2017</td>
      <td>Cu2Se0.92S0.08</td>
      <td>p</td>
      <td>2.8 × 1020</td>
      <td>285</td>
      <td>133.0</td>
      <td>10.8</td>
      <td>0.540</td>
      <td>0.34</td>
      <td>1000</td>
      <td>2.00</td>
      <td>[64]</td>
    </tr>
    <tr>
      <th>4</th>
      <td>Cu2Se</td>
      <td>2017</td>
      <td>Cu2Se (porosity 12.3%)</td>
      <td>p</td>
      <td>1.3 × 1021</td>
      <td>240</td>
      <td>313.0</td>
      <td>18.0</td>
      <td>0.950</td>
      <td>0.481</td>
      <td>1000</td>
      <td>1.90</td>
      <td>[36]</td>
    </tr>
    <tr>
      <th>5</th>
      <td>Cu2Se</td>
      <td>2017</td>
      <td>Cu1.98S1/3Se1/3Te1/3</td>
      <td>p</td>
      <td>1.1 × 1021</td>
      <td>243</td>
      <td>182.0</td>
      <td>10.7</td>
      <td>0.570</td>
      <td>0.297</td>
      <td>1000</td>
      <td>1.90</td>
      <td>[37]</td>
    </tr>
    <tr>
      <th>6</th>
      <td>Cu2Se</td>
      <td>2017</td>
      <td>Cu2Se+0.3wt.%carbon fiber</td>
      <td>p</td>
      <td>–</td>
      <td>175</td>
      <td>375.0</td>
      <td>11.5</td>
      <td>0.400</td>
      <td>–</td>
      <td>850</td>
      <td>2.40</td>
      <td>[38]</td>
    </tr>
    <tr>
      <th>7</th>
      <td>Cu2Se</td>
      <td>2018</td>
      <td>Cu2Se+0.15wt.%graphene</td>
      <td>p</td>
      <td>1.8 × 1020</td>
      <td>180</td>
      <td>270.0</td>
      <td>8.7</td>
      <td>0.320</td>
      <td>–</td>
      <td>870</td>
      <td>2.44</td>
      <td>[39]</td>
    </tr>
    <tr>
      <th>8</th>
      <td>Cu2Se</td>
      <td>2019</td>
      <td>Cu2Se+0.10wt.%carbon-coated boron</td>
      <td>p</td>
      <td>–</td>
      <td>300</td>
      <td>100.0</td>
      <td>9.0</td>
      <td>0.400</td>
      <td>0.250</td>
      <td>1000</td>
      <td>2.20</td>
      <td>[40]</td>
    </tr>
    <tr>
      <th>9</th>
      <td>PbTe</td>
      <td>2017</td>
      <td>Na0.025Eu0.03Pb0.955Te</td>
      <td>p</td>
      <td>1.6 × 1020</td>
      <td>230</td>
      <td>400.0</td>
      <td>21.1</td>
      <td>0.800</td>
      <td>0.120</td>
      <td>850</td>
      <td>2.20</td>
      <td>[48]</td>
    </tr>
    <tr>
      <th>10</th>
      <td>PbTe</td>
      <td>2016</td>
      <td>Pb0.98Na0.02Te-8%SrTe, non-equilibrium</td>
      <td>p</td>
      <td>1.7 × 1020</td>
      <td>285</td>
      <td>280.0</td>
      <td>22.7</td>
      <td>0.830</td>
      <td>0.313</td>
      <td>923</td>
      <td>2.50</td>
      <td>[49]</td>
    </tr>
    <tr>
      <th>11</th>
      <td>PbTe</td>
      <td>2015</td>
      <td>PbTe0.8S0.2+3%Na</td>
      <td>p</td>
      <td>0.82 × 1020</td>
      <td>240</td>
      <td>300.0</td>
      <td>17.3</td>
      <td>0.820</td>
      <td>0.266</td>
      <td>923</td>
      <td>2.30</td>
      <td>[50]</td>
    </tr>
    <tr>
      <th>12</th>
      <td>PbTe</td>
      <td>2014</td>
      <td>PbTe0.7S0.3+2.5%K</td>
      <td>p</td>
      <td>2.03 × 1020</td>
      <td>300</td>
      <td>160.0</td>
      <td>14.4</td>
      <td>0.600</td>
      <td>0.305</td>
      <td>923</td>
      <td>2.20</td>
      <td>[51]</td>
    </tr>
    <tr>
      <th>13</th>
      <td>PbTe</td>
      <td>2014</td>
      <td>(PbTe)0.86(PbSe)0.07(PbS)0.07+2%Na</td>
      <td>p</td>
      <td>6.07 × 1019</td>
      <td>270</td>
      <td>355.0</td>
      <td>25.9</td>
      <td>1.050</td>
      <td>0.482</td>
      <td>800</td>
      <td>2.00</td>
      <td>[52]</td>
    </tr>
    <tr>
      <th>14</th>
      <td>PbTe</td>
      <td>2013</td>
      <td>Pb0.98Na0.02Te+6%MgTe</td>
      <td>p</td>
      <td>8.7 × 1019</td>
      <td>305</td>
      <td>265.0</td>
      <td>24.7</td>
      <td>1.020</td>
      <td>0.584</td>
      <td>823</td>
      <td>2.00</td>
      <td>[53]</td>
    </tr>
    <tr>
      <th>15</th>
      <td>GeTe</td>
      <td>2019</td>
      <td>Bi0.05Ge0.99Te</td>
      <td>p</td>
      <td>2 × 1020</td>
      <td>250</td>
      <td>714.3</td>
      <td>44.6</td>
      <td>1.450</td>
      <td>0.754</td>
      <td>650</td>
      <td>2.00</td>
      <td>[56]</td>
    </tr>
    <tr>
      <th>16</th>
      <td>GeTe</td>
      <td>2018</td>
      <td>Ge0.76Sb0.08Pb0.12Te</td>
      <td>p</td>
      <td>1 × 1020</td>
      <td>260</td>
      <td>469.5</td>
      <td>31.7</td>
      <td>1.100</td>
      <td>0.537</td>
      <td>800</td>
      <td>2.30</td>
      <td>[60]</td>
    </tr>
    <tr>
      <th>17</th>
      <td>GeTe</td>
      <td>2018</td>
      <td>Ge0.815Pb0.15Sb0.035Te</td>
      <td>p</td>
      <td>1.2 × 1020</td>
      <td>248</td>
      <td>454.5</td>
      <td>28.0</td>
      <td>1.000</td>
      <td>0.455</td>
      <td>800</td>
      <td>2.20</td>
      <td>[57]</td>
    </tr>
    <tr>
      <th>18</th>
      <td>GeTe</td>
      <td>2018</td>
      <td>Ge0.86Pb0.10Sb0.04Te</td>
      <td>p</td>
      <td>1.6 × 1020</td>
      <td>260</td>
      <td>476.2</td>
      <td>32.2</td>
      <td>0.920</td>
      <td>0.491</td>
      <td>600</td>
      <td>2.10</td>
      <td>[57]</td>
    </tr>
    <tr>
      <th>19</th>
      <td>GeTe</td>
      <td>2018</td>
      <td>Ge0.86Pb0.1Bi0.04Te</td>
      <td>p</td>
      <td>1.5 × 1020</td>
      <td>285</td>
      <td>370.4</td>
      <td>30.1</td>
      <td>0.750</td>
      <td>0.417</td>
      <td>600</td>
      <td>2.40</td>
      <td>[58]</td>
    </tr>
    <tr>
      <th>20</th>
      <td>GeTe</td>
      <td>2018</td>
      <td>Ge0.89Sb0.1In0.01Te</td>
      <td>p</td>
      <td>1.8 × 1020</td>
      <td>250</td>
      <td>580.0</td>
      <td>36.3</td>
      <td>1.250</td>
      <td>0.577</td>
      <td>773</td>
      <td>2.30</td>
      <td>[54]</td>
    </tr>
    <tr>
      <th>21</th>
      <td>GeTe</td>
      <td>2017</td>
      <td>Ge0.9Sb0.1Te0.9Se0.05S0.05</td>
      <td>p</td>
      <td>1.02 × 1020</td>
      <td>252</td>
      <td>640.0</td>
      <td>40.6</td>
      <td>1.230</td>
      <td>0.625</td>
      <td>630</td>
      <td>2.10</td>
      <td>[59]</td>
    </tr>
    <tr>
      <th>22</th>
      <td>GeTe</td>
      <td>2017</td>
      <td>GeTe0.73PbSe0.27</td>
      <td>p</td>
      <td>2 × 1020</td>
      <td>227</td>
      <td>406.5</td>
      <td>21.0</td>
      <td>0.800</td>
      <td>0.312</td>
      <td>800</td>
      <td>2.10</td>
      <td>[55]</td>
    </tr>
    <tr>
      <th>23</th>
      <td>SnSe</td>
      <td>2019</td>
      <td>Sn0.99Pb0.01Se + Se quantum dot</td>
      <td>p</td>
      <td>6.9 × 1018</td>
      <td>410</td>
      <td>31.0</td>
      <td>5.2</td>
      <td>0.230</td>
      <td>0.189</td>
      <td>873</td>
      <td>2.00</td>
      <td>[41]</td>
    </tr>
    <tr>
      <th>24</th>
      <td>SnSe</td>
      <td>2019</td>
      <td>Sn0.948Cd0.023Se</td>
      <td>p</td>
      <td>2.6 × 1019</td>
      <td>290</td>
      <td>75.0</td>
      <td>6.3</td>
      <td>0.310</td>
      <td>0.217</td>
      <td>823</td>
      <td>1.70</td>
      <td>[42]</td>
    </tr>
    <tr>
      <th>25</th>
      <td>SnSe</td>
      <td>2019</td>
      <td>SnSe+2%SnTe</td>
      <td>p</td>
      <td>4.8 × 1019</td>
      <td>280</td>
      <td>195.0</td>
      <td>15.3</td>
      <td>0.580</td>
      <td>0.348</td>
      <td>793</td>
      <td>2.10</td>
      <td>[43]</td>
    </tr>
    <tr>
      <th>26</th>
      <td>SnSe</td>
      <td>2018</td>
      <td>Sn0.98Pb0.01Zn0.01Se</td>
      <td>p</td>
      <td>5.6 × 1018</td>
      <td>333</td>
      <td>49.0</td>
      <td>5.4</td>
      <td>0.215</td>
      <td>0.151</td>
      <td>873</td>
      <td>2.20</td>
      <td>[44]</td>
    </tr>
    <tr>
      <th>27</th>
      <td>SnSe</td>
      <td>2017</td>
      <td>Sn0.95Se</td>
      <td>p</td>
      <td>1.1 × 1019</td>
      <td>320</td>
      <td>70.0</td>
      <td>7.2</td>
      <td>0.300</td>
      <td>0.208</td>
      <td>873</td>
      <td>2.10</td>
      <td>[45]</td>
    </tr>
    <tr>
      <th>28</th>
      <td>SnSe</td>
      <td>2016</td>
      <td>hole doped SnSe single crystal (b-axis)</td>
      <td>p</td>
      <td>4 × 1019</td>
      <td>305</td>
      <td>160.0</td>
      <td>14.9</td>
      <td>0.560</td>
      <td>0.374</td>
      <td>773</td>
      <td>2.00</td>
      <td>[46]</td>
    </tr>
    <tr>
      <th>29</th>
      <td>SnSe</td>
      <td>2014</td>
      <td>SnSe single crystal (b-axis)</td>
      <td>p</td>
      <td>2.8 × 1018</td>
      <td>340</td>
      <td>80.0</td>
      <td>9.2</td>
      <td>0.330</td>
      <td>0.219</td>
      <td>923</td>
      <td>2.60</td>
      <td>[47]</td>
    </tr>
  </tbody>
</table>

<table border="1" class="dataframe">
  <thead>
    <tr style="text-align: right;">
      <th></th>
      <th>Compo.</th>
      <th>Carrier type</th>
      <th>np (cm−3)</th>
      <th>σ (S cm−1)</th>
      <th>S (μV K−1)</th>
      <th>S2σ (μW cm−1 K-2)</th>
      <th>κ (W m−1 K−1)</th>
      <th>κl (W m−1 K−1)</th>
      <th>zT</th>
      <th>T (K)</th>
      <th>Year</th>
      <th>Methods</th>
      <th>Ref.</th>
    </tr>
  </thead>
  <tbody>
    <tr>
      <th>0</th>
      <td>Tubular porous Cu2Se (0.09pores)</td>
      <td>p</td>
      <td>–</td>
      <td>135</td>
      <td>280</td>
      <td>10.6</td>
      <td>0.46</td>
      <td>0.28</td>
      <td>2.00</td>
      <td>873</td>
      <td>2020</td>
      <td>gasar process</td>
      <td>[131]</td>
    </tr>
    <tr>
      <th>1</th>
      <td>Cu2Se+0.8%Carbon dots</td>
      <td>p</td>
      <td>2.9 × 1020</td>
      <td>110</td>
      <td>280</td>
      <td>9.1</td>
      <td>0.42</td>
      <td>0.25</td>
      <td>2.00</td>
      <td>973</td>
      <td>2020</td>
      <td>Solvothermal + sintering</td>
      <td>[132]</td>
    </tr>
    <tr>
      <th>2</th>
      <td>Cu2Se+0.1wt.% C coated Boron</td>
      <td>p</td>
      <td>–</td>
      <td>105</td>
      <td>295</td>
      <td>9.1</td>
      <td>0.41</td>
      <td>0.24</td>
      <td>2.23</td>
      <td>1000</td>
      <td>2019</td>
      <td>Melting</td>
      <td>[40]</td>
    </tr>
    <tr>
      <th>3</th>
      <td>Cu1.98Se</td>
      <td>p</td>
      <td>2.8 × 1020</td>
      <td>220</td>
      <td>240</td>
      <td>12.7</td>
      <td>0.70</td>
      <td>0.50</td>
      <td>1.40</td>
      <td>700</td>
      <td>2019</td>
      <td>NaCl-flux method</td>
      <td>[107]</td>
    </tr>
    <tr>
      <th>4</th>
      <td>Cu1.982Bi0.006Se</td>
      <td>p</td>
      <td>–</td>
      <td>360</td>
      <td>145</td>
      <td>7.6</td>
      <td>0.54</td>
      <td>0.35</td>
      <td>0.65</td>
      <td>460</td>
      <td>2019</td>
      <td>Solvothermal</td>
      <td>[142]</td>
    </tr>
    <tr>
      <th>5</th>
      <td>Cu2Se/0.05wt.%SiC</td>
      <td>p</td>
      <td>1.1 × 1021</td>
      <td>740</td>
      <td>132</td>
      <td>13.0</td>
      <td>0.60</td>
      <td>–</td>
      <td>2.00</td>
      <td>873</td>
      <td>2019</td>
      <td>BM + SPS</td>
      <td>[133]</td>
    </tr>
    <tr>
      <th>6</th>
      <td>Cu2Se+10%TiO2</td>
      <td>p</td>
      <td>3.1 × 1020</td>
      <td>250</td>
      <td>230</td>
      <td>13.2</td>
      <td>0.85</td>
      <td>0.31</td>
      <td>1.60</td>
      <td>1073</td>
      <td>2019</td>
      <td>Solvothermal + SPS</td>
      <td>[137]</td>
    </tr>
    <tr>
      <th>7</th>
      <td>Cu1.8Ag0.2Se0.9S0.1</td>
      <td>p</td>
      <td>–</td>
      <td>110</td>
      <td>280</td>
      <td>8.6</td>
      <td>0.48</td>
      <td>0.34</td>
      <td>1.60</td>
      <td>900</td>
      <td>2019</td>
      <td>Melting + Annealing + SPS</td>
      <td>[124]</td>
    </tr>
    <tr>
      <th>8</th>
      <td>Cu2Se0.7Te0.3</td>
      <td>p</td>
      <td>1.5 × 1021</td>
      <td>270</td>
      <td>205</td>
      <td>11.3</td>
      <td>0.80</td>
      <td>0.37</td>
      <td>1.42</td>
      <td>1000</td>
      <td>2018</td>
      <td>Melting + Annealing + SPS</td>
      <td>[102]</td>
    </tr>
    <tr>
      <th>9</th>
      <td>β-Cu2.075Se</td>
      <td>p</td>
      <td>1 × 1020</td>
      <td>320</td>
      <td>160</td>
      <td>8.2</td>
      <td>0.48</td>
      <td>0.33</td>
      <td>0.51</td>
      <td>300</td>
      <td>2018</td>
      <td>SSR+HP</td>
      <td>[141]</td>
    </tr>
    <tr>
      <th>10</th>
      <td>Cu2Se+0.42wt.% nano boron</td>
      <td>p</td>
      <td>4 × 1020</td>
      <td>195</td>
      <td>250</td>
      <td>12.2</td>
      <td>0.65</td>
      <td>0.38</td>
      <td>1.64</td>
      <td>873</td>
      <td>2018</td>
      <td>BM + SPS</td>
      <td>[105]</td>
    </tr>
    <tr>
      <th>11</th>
      <td>Cu2Se+0.45wt.% Graphene</td>
      <td>p</td>
      <td>8 × 1020</td>
      <td>250</td>
      <td>180</td>
      <td>8.1</td>
      <td>0.29</td>
      <td>–</td>
      <td>2.43</td>
      <td>870</td>
      <td>2018</td>
      <td>BM + Annealing</td>
      <td>[39]</td>
    </tr>
    <tr>
      <th>12</th>
      <td>Cu2Se+0.3wt.% C fiber</td>
      <td>p</td>
      <td>–</td>
      <td>360</td>
      <td>175</td>
      <td>11.0</td>
      <td>0.39</td>
      <td>–</td>
      <td>2.40</td>
      <td>850</td>
      <td>2017</td>
      <td>Melting</td>
      <td>[38]</td>
    </tr>
    <tr>
      <th>13</th>
      <td>Cu1.98S1/3Se1/3Te1/3</td>
      <td>p</td>
      <td>1.2 × 1020</td>
      <td>167</td>
      <td>250</td>
      <td>10.4</td>
      <td>0.55</td>
      <td>0.28</td>
      <td>1.89</td>
      <td>1000</td>
      <td>2017</td>
      <td>Melting + Annealing + SPS</td>
      <td>[37]</td>
    </tr>
    <tr>
      <th>14</th>
      <td>Cu2Se (porosity 12.3%)</td>
      <td>p</td>
      <td>1.3 × 1021</td>
      <td>313</td>
      <td>235</td>
      <td>17.3</td>
      <td>0.90</td>
      <td>0.40</td>
      <td>1.92</td>
      <td>1000</td>
      <td>2017</td>
      <td>Solid-state explosion</td>
      <td>[36]</td>
    </tr>
    <tr>
      <th>15</th>
      <td>Cu2Se0.8S0.2</td>
      <td>p</td>
      <td>0.2 × 1020</td>
      <td>67</td>
      <td>323</td>
      <td>7.0</td>
      <td>0.40</td>
      <td>0.30</td>
      <td>1.65</td>
      <td>950</td>
      <td>2017</td>
      <td>Melting + Annealing + SPS</td>
      <td>[103]</td>
    </tr>
    <tr>
      <th>16</th>
      <td>Cu2Se0.92S0.08</td>
      <td>p</td>
      <td>2.7 × 1020</td>
      <td>133</td>
      <td>280</td>
      <td>10.5</td>
      <td>0.52</td>
      <td>0.31</td>
      <td>2.01</td>
      <td>1000</td>
      <td>2017</td>
      <td>Melting + Annealing + SPS</td>
      <td>[64]</td>
    </tr>
    <tr>
      <th>17</th>
      <td>Cu2Se+1 mol%CuInSe2</td>
      <td>p</td>
      <td>7 × 1020</td>
      <td>550</td>
      <td>150</td>
      <td>12.4</td>
      <td>0.40</td>
      <td>–</td>
      <td>2.63</td>
      <td>850</td>
      <td>2017</td>
      <td>BM+HP</td>
      <td>[35]</td>
    </tr>
    <tr>
      <th>18</th>
      <td>Cu2Se+0.75wt.%CNT</td>
      <td>p</td>
      <td>3.1 × 1020</td>
      <td>100</td>
      <td>302</td>
      <td>9.1</td>
      <td>0.38</td>
      <td>0.22</td>
      <td>2.40</td>
      <td>1000</td>
      <td>2017</td>
      <td>BM + SPS</td>
      <td>[34]</td>
    </tr>
    <tr>
      <th>19</th>
      <td>Cu1.98Sn0.01Se</td>
      <td>p</td>
      <td>4.6 × 1020</td>
      <td>105</td>
      <td>284</td>
      <td>8.5</td>
      <td>0.69</td>
      <td>0.55</td>
      <td>1.01</td>
      <td>823</td>
      <td>2016</td>
      <td>Melting + SPS</td>
      <td>[101]</td>
    </tr>
    <tr>
      <th>20</th>
      <td>Cu2Se (Nano)</td>
      <td>p</td>
      <td>3 × 1020</td>
      <td>93</td>
      <td>296</td>
      <td>8.1</td>
      <td>0.38</td>
      <td>0.25</td>
      <td>1.82</td>
      <td>850</td>
      <td>2016</td>
      <td>Solvothermal + SPS</td>
      <td>[33]</td>
    </tr>
    <tr>
      <th>21</th>
      <td>Cu2S0.52Te0.48</td>
      <td>p</td>
      <td>1.8 × 1021</td>
      <td>180</td>
      <td>205</td>
      <td>7.6</td>
      <td>0.36</td>
      <td>0.07</td>
      <td>2.10</td>
      <td>1000</td>
      <td>2015</td>
      <td>SSR + Annealing + SPS</td>
      <td>[104]</td>
    </tr>
    <tr>
      <th>22</th>
      <td>Cu2Se (Nano + amorphous)</td>
      <td>p</td>
      <td>6.3 × 1020</td>
      <td>175</td>
      <td>205</td>
      <td>7.4</td>
      <td>0.34</td>
      <td>0.07</td>
      <td>2.11</td>
      <td>973</td>
      <td>2015</td>
      <td>wet BM + SPS</td>
      <td>[106]</td>
    </tr>
    <tr>
      <th>23</th>
      <td>β-Cu2-ySe0.95Br0.05</td>
      <td>p</td>
      <td>1 × 1020</td>
      <td>159</td>
      <td>175</td>
      <td>4.9</td>
      <td>0.36</td>
      <td>0.28</td>
      <td>0.41</td>
      <td>300</td>
      <td>2015</td>
      <td>Melting + Annealing + SPS</td>
      <td>[119]</td>
    </tr>
    <tr>
      <th>24</th>
      <td>Cu2Se</td>
      <td>p</td>
      <td>–</td>
      <td>182</td>
      <td>254</td>
      <td>11.7</td>
      <td>0.71</td>
      <td>0.43</td>
      <td>1.61</td>
      <td>973</td>
      <td>2012</td>
      <td>BM+HP</td>
      <td>[160]</td>
    </tr>
    <tr>
      <th>25</th>
      <td>Cu2Se</td>
      <td>p</td>
      <td>3 × 1020</td>
      <td>132</td>
      <td>295</td>
      <td>11.5</td>
      <td>0.75</td>
      <td>0.54</td>
      <td>1.53</td>
      <td>1000</td>
      <td>2012</td>
      <td>Melting + SPS</td>
      <td>[67]</td>
    </tr>
  </tbody>
</table>

File: Thermoelectric/data/S2211285520307734.txt
<table border="1" class="dataframe">
  <thead>
    <tr style="text-align: right;">
      <th></th>
      <th>Product</th>
      <th>ZT</th>
      <th>T (K)</th>
      <th>σ (S cm−1)</th>
      <th>S (μV K−1)</th>
      <th>S2σ (μW cm−1 K−2)</th>
      <th>κ (W m−1 K−1)</th>
      <th>Year</th>
      <th>Ref</th>
    </tr>
  </thead>
  <tbody>
    <tr>
      <th>0</th>
      <td>MTiO3 (M&nbsp;=&nbsp;Sr, Ba, Ca)</td>
      <td>MTiO3 (M&nbsp;=&nbsp;Sr, Ba, Ca)</td>
      <td>MTiO3 (M&nbsp;=&nbsp;Sr, Ba, Ca)</td>
      <td>MTiO3 (M&nbsp;=&nbsp;Sr, Ba, Ca)</td>
      <td>MTiO3 (M&nbsp;=&nbsp;Sr, Ba, Ca)</td>
      <td>MTiO3 (M&nbsp;=&nbsp;Sr, Ba, Ca)</td>
      <td>MTiO3 (M&nbsp;=&nbsp;Sr, Ba, Ca)</td>
      <td>MTiO3 (M&nbsp;=&nbsp;Sr, Ba, Ca)</td>
      <td>MTiO3 (M&nbsp;=&nbsp;Sr, Ba, Ca)</td>
    </tr>
    <tr>
      <th>1</th>
      <td>La-doped STO with 0.6&nbsp;wt% graphene</td>
      <td>0.42</td>
      <td>273</td>
      <td>2000</td>
      <td>−112</td>
      <td>24</td>
      <td>1.5</td>
      <td>2015</td>
      <td>[65]</td>
    </tr>
    <tr>
      <th>2</th>
      <td>La/Nb co-doped STO</td>
      <td>~0.65</td>
      <td>1100</td>
      <td>200</td>
      <td>−280</td>
      <td>~16</td>
      <td>~2.75</td>
      <td>2017</td>
      <td>[63]</td>
    </tr>
    <tr>
      <th>3</th>
      <td>La/Nb co-doped STO</td>
      <td>0.43</td>
      <td>1009</td>
      <td>286</td>
      <td>−210</td>
      <td>12.6</td>
      <td>~3.0</td>
      <td>2018</td>
      <td>[66]</td>
    </tr>
    <tr>
      <th>4</th>
      <td>BaFe0.9Ti0.1O3-δ</td>
      <td>–</td>
      <td>1100</td>
      <td>~1.2</td>
      <td>150</td>
      <td>0.1</td>
      <td>–</td>
      <td>2013</td>
      <td>[67]</td>
    </tr>
    <tr>
      <th>5</th>
      <td>BaTiO3 with1.7&nbsp;wt% graphene</td>
      <td>0.008</td>
      <td>573</td>
      <td>~2.7</td>
      <td>−360</td>
      <td>0.35</td>
      <td>–</td>
      <td>2017</td>
      <td>[68]</td>
    </tr>
    <tr>
      <th>6</th>
      <td>BaTiO3 with 15&nbsp;wt% Pb(Mg0.33Nb0.67)O3</td>
      <td>0.002</td>
      <td>483</td>
      <td>–</td>
      <td>48</td>
      <td>–</td>
      <td>–</td>
      <td>2018</td>
      <td>[69]</td>
    </tr>
    <tr>
      <th>7</th>
      <td>Sr/La co-doped CaTiO3</td>
      <td>0.22</td>
      <td>873</td>
      <td>~250</td>
      <td>−200</td>
      <td>10</td>
      <td>~3.7</td>
      <td>2004</td>
      <td>[70]</td>
    </tr>
    <tr>
      <th>8</th>
      <td>CaMnO3</td>
      <td>CaMnO3</td>
      <td>CaMnO3</td>
      <td>CaMnO3</td>
      <td>CaMnO3</td>
      <td>CaMnO3</td>
      <td>CaMnO3</td>
      <td>CaMnO3</td>
      <td>CaMnO3</td>
    </tr>
    <tr>
      <th>9</th>
      <td>CaMn0.98Nb0.02O3</td>
      <td>0.325</td>
      <td>1073</td>
      <td>–</td>
      <td>−242</td>
      <td>–</td>
      <td>~0.78</td>
      <td>2008</td>
      <td>[71]</td>
    </tr>
    <tr>
      <th>10</th>
      <td>Ca0.9Yb0.1MnO3</td>
      <td>0.2</td>
      <td>1000</td>
      <td>~82</td>
      <td>−155</td>
      <td>3.1</td>
      <td>~1.6</td>
      <td>2008</td>
      <td>[72]</td>
    </tr>
    <tr>
      <th>11</th>
      <td>Ca0.9La0.1MnO3</td>
      <td>–</td>
      <td>1073</td>
      <td>–</td>
      <td>320</td>
      <td>3.9</td>
      <td>–</td>
      <td>2019</td>
      <td>[73]</td>
    </tr>
    <tr>
      <th>12</th>
      <td>Ca0.89Pr0.08Sr0.03MnO3</td>
      <td>~0.2</td>
      <td>973</td>
      <td>–</td>
      <td>–</td>
      <td>3.5</td>
      <td>~1.8</td>
      <td>2019</td>
      <td>[74]</td>
    </tr>
    <tr>
      <th>13</th>
      <td>LaCoO3</td>
      <td>LaCoO3</td>
      <td>LaCoO3</td>
      <td>LaCoO3</td>
      <td>LaCoO3</td>
      <td>LaCoO3</td>
      <td>LaCoO3</td>
      <td>LaCoO3</td>
      <td>LaCoO3</td>
    </tr>
    <tr>
      <th>14</th>
      <td>La0.95Sr0.05CoO3</td>
      <td>0.18</td>
      <td>298</td>
      <td>–</td>
      <td>713</td>
      <td>–</td>
      <td>~3.75</td>
      <td>2004</td>
      <td>[75]</td>
    </tr>
    <tr>
      <th>15</th>
      <td>LaCo0.9Ni0.1O3-δ</td>
      <td>–</td>
      <td>540</td>
      <td>–</td>
      <td>~65</td>
      <td>1.42</td>
      <td>–</td>
      <td>2006</td>
      <td>[76]</td>
    </tr>
    <tr>
      <th>16</th>
      <td>La0.9Pb0.1CoO3</td>
      <td>0.2</td>
      <td>575</td>
      <td>–</td>
      <td>125</td>
      <td>–</td>
      <td>~0.9</td>
      <td>2006</td>
      <td>[77]</td>
    </tr>
    <tr>
      <th>17</th>
      <td>La0.94Sr0.06CoO3</td>
      <td>0.048</td>
      <td>300</td>
      <td>–</td>
      <td>–</td>
      <td>~3</td>
      <td>~1.9</td>
      <td>2008</td>
      <td>[78]</td>
    </tr>
    <tr>
      <th>18</th>
      <td>La0.9Sr0.1CoO3</td>
      <td>0.097</td>
      <td>300</td>
      <td>~279</td>
      <td>~159</td>
      <td>~9</td>
      <td>~2.2</td>
      <td>2010</td>
      <td>[79]</td>
    </tr>
    <tr>
      <th>19</th>
      <td>NaxCoO2/NaxCo2O4</td>
      <td>NaxCoO2/NaxCo2O4</td>
      <td>NaxCoO2/NaxCo2O4</td>
      <td>NaxCoO2/NaxCo2O4</td>
      <td>NaxCoO2/NaxCo2O4</td>
      <td>NaxCoO2/NaxCo2O4</td>
      <td>NaxCoO2/NaxCo2O4</td>
      <td>NaxCoO2/NaxCo2O4</td>
      <td>NaxCoO2/NaxCo2O4</td>
    </tr>
    <tr>
      <th>20</th>
      <td>NaxCoO2-δ</td>
      <td>1.2</td>
      <td>800</td>
      <td>~1923</td>
      <td>200</td>
      <td>76.9</td>
      <td>5.1</td>
      <td>2001</td>
      <td>[80]</td>
    </tr>
    <tr>
      <th>21</th>
      <td>NaxCoO2</td>
      <td>0.144</td>
      <td>80</td>
      <td>–</td>
      <td>~210</td>
      <td>–</td>
      <td>–</td>
      <td>2006</td>
      <td>[81]</td>
    </tr>
    <tr>
      <th>22</th>
      <td>Na1.5Co2O4</td>
      <td>–</td>
      <td>300</td>
      <td>~312</td>
      <td>~120</td>
      <td>–</td>
      <td>–</td>
      <td>2001</td>
      <td>[82]</td>
    </tr>
    <tr>
      <th>23</th>
      <td>Na1.7Co2O4</td>
      <td>0.8</td>
      <td>955</td>
      <td>~303</td>
      <td>~210</td>
      <td>~13</td>
      <td>~1.6</td>
      <td>2003</td>
      <td>[83]</td>
    </tr>
    <tr>
      <th>24</th>
      <td>Ag-doped NaxCo2O4</td>
      <td>0.51</td>
      <td>957</td>
      <td>–</td>
      <td>–</td>
      <td>~12</td>
      <td>~2.8</td>
      <td>2006</td>
      <td>[84]</td>
    </tr>
    <tr>
      <th>25</th>
      <td>Ag-doped NaxCo2O4</td>
      <td>0.91</td>
      <td>973</td>
      <td>–</td>
      <td>–</td>
      <td>~19</td>
      <td>~2.0</td>
      <td>2008</td>
      <td>[85]</td>
    </tr>
    <tr>
      <th>26</th>
      <td>Ca3Co4O9</td>
      <td>Ca3Co4O9</td>
      <td>Ca3Co4O9</td>
      <td>Ca3Co4O9</td>
      <td>Ca3Co4O9</td>
      <td>Ca3Co4O9</td>
      <td>Ca3Co4O9</td>
      <td>Ca3Co4O9</td>
      <td>Ca3Co4O9</td>
    </tr>
    <tr>
      <th>27</th>
      <td>(Ca2.7Na0.15Bi0.15)Co4O9</td>
      <td>0.18</td>
      <td>1073</td>
      <td>~145</td>
      <td>~180</td>
      <td>5.8</td>
      <td>3.47</td>
      <td>2003</td>
      <td>[86]</td>
    </tr>
    <tr>
      <th>28</th>
      <td>Ca2.7Eu0.3Co4O9+δ</td>
      <td>0.3</td>
      <td>1000</td>
      <td>–</td>
      <td>~194</td>
      <td>–</td>
      <td>~1.6</td>
      <td>2003</td>
      <td>[87]</td>
    </tr>
    <tr>
      <th>29</th>
      <td>Ca3Co4O9</td>
      <td>0.16</td>
      <td>973</td>
      <td>–</td>
      <td>–</td>
      <td>3.51</td>
      <td>–</td>
      <td>2005</td>
      <td>[88]</td>
    </tr>
    <tr>
      <th>30</th>
      <td>Ag-doped Ca2.9Cd0.1Co4O9+δ</td>
      <td>0.31</td>
      <td>950</td>
      <td>~250</td>
      <td>~190</td>
      <td>~9</td>
      <td>~2.75</td>
      <td>2019</td>
      <td>[89]</td>
    </tr>
    <tr>
      <th>31</th>
      <td>Ca2.61La0.09Ag0.3Co4O9</td>
      <td>0.35</td>
      <td>1073</td>
      <td>–</td>
      <td>~120</td>
      <td>6.5</td>
      <td>~1.7</td>
      <td>2020</td>
      <td>[90]</td>
    </tr>
    <tr>
      <th>32</th>
      <td>BiCuSeO</td>
      <td>BiCuSeO</td>
      <td>BiCuSeO</td>
      <td>BiCuSeO</td>
      <td>BiCuSeO</td>
      <td>BiCuSeO</td>
      <td>BiCuSeO</td>
      <td>BiCuSeO</td>
      <td>BiCuSeO</td>
    </tr>
    <tr>
      <th>33</th>
      <td>BiCuSeO</td>
      <td>~0.7</td>
      <td>773</td>
      <td>~46</td>
      <td>~310</td>
      <td>~4.4</td>
      <td>0.5</td>
      <td>2012</td>
      <td>[91]</td>
    </tr>
    <tr>
      <th>34</th>
      <td>Ba-doped BiCuSeO</td>
      <td>1.1</td>
      <td>923</td>
      <td>~190</td>
      <td>~182</td>
      <td>~6.3</td>
      <td>~0.48</td>
      <td>2012</td>
      <td>[92]</td>
    </tr>
    <tr>
      <th>35</th>
      <td>BiCu0.975SeO</td>
      <td>0.81</td>
      <td>923</td>
      <td>~316</td>
      <td>273</td>
      <td>~4.1</td>
      <td>0.5</td>
      <td>2012</td>
      <td>[93]</td>
    </tr>
    <tr>
      <th>36</th>
      <td>Bi0.94Pb0.06CuSeO</td>
      <td>1.14</td>
      <td>823</td>
      <td>~250</td>
      <td>~165</td>
      <td>~7</td>
      <td>~0.52</td>
      <td>2013</td>
      <td>[94]</td>
    </tr>
    <tr>
      <th>37</th>
      <td>Bi0.875Ba0.125CuSeO</td>
      <td>1.4</td>
      <td>923</td>
      <td>~270</td>
      <td>~195</td>
      <td>~10</td>
      <td>0.25</td>
      <td>2014</td>
      <td>[27]</td>
    </tr>
    <tr>
      <th>38</th>
      <td>In2O3</td>
      <td>In2O3</td>
      <td>In2O3</td>
      <td>In2O3</td>
      <td>In2O3</td>
      <td>In2O3</td>
      <td>In2O3</td>
      <td>In2O3</td>
      <td>In2O3</td>
    </tr>
    <tr>
      <th>39</th>
      <td>In1.8Ge0.2O3</td>
      <td>0.45</td>
      <td>1273</td>
      <td>–</td>
      <td>–</td>
      <td>–</td>
      <td>~1.8</td>
      <td>2008</td>
      <td>[95]</td>
    </tr>
    <tr>
      <th>40</th>
      <td>In1.95Sn0.05O3</td>
      <td>~0.3</td>
      <td>1000</td>
      <td>~670</td>
      <td>−110</td>
      <td>~9.2</td>
      <td>~3.5</td>
      <td>2009</td>
      <td>[96]</td>
    </tr>
    <tr>
      <th>41</th>
      <td>In1.98Co0.02O3</td>
      <td>0.26</td>
      <td>1073</td>
      <td>–</td>
      <td>–</td>
      <td>4.6</td>
      <td>~1.6</td>
      <td>2010</td>
      <td>[97]</td>
    </tr>
    <tr>
      <th>42</th>
      <td>In1.92(ZnCe)0.08O3</td>
      <td>0.4</td>
      <td>1050</td>
      <td>~370</td>
      <td>−150</td>
      <td>~8.3</td>
      <td>~2.2</td>
      <td>2012</td>
      <td>[98]</td>
    </tr>
    <tr>
      <th>43</th>
      <td>In1.76(ZnCe)0.12O3</td>
      <td>~0.44</td>
      <td>973</td>
      <td>~420</td>
      <td>−150</td>
      <td>~9.5</td>
      <td>~2.1</td>
      <td>2015</td>
      <td>[99]</td>
    </tr>
    <tr>
      <th>44</th>
      <td>ZnO</td>
      <td>ZnO</td>
      <td>ZnO</td>
      <td>ZnO</td>
      <td>ZnO</td>
      <td>ZnO</td>
      <td>ZnO</td>
      <td>ZnO</td>
      <td>ZnO</td>
    </tr>
    <tr>
      <th>45</th>
      <td>Zn0.98AI0.02O</td>
      <td>0.3</td>
      <td>1273</td>
      <td>~340</td>
      <td>−190</td>
      <td>~12.5</td>
      <td>–</td>
      <td>1995</td>
      <td>[30]</td>
    </tr>
    <tr>
      <th>46</th>
      <td>Zn0.96AI0.02Ga0.02O</td>
      <td>0.65</td>
      <td>1247</td>
      <td>–</td>
      <td>−260</td>
      <td>~23</td>
      <td>~5</td>
      <td>2009</td>
      <td>[100]</td>
    </tr>
    <tr>
      <th>47</th>
      <td>AI-doped ZnO</td>
      <td>0.44</td>
      <td>1000</td>
      <td>–</td>
      <td>–</td>
      <td>–</td>
      <td>~2</td>
      <td>2011</td>
      <td>[101]</td>
    </tr>
    <tr>
      <th>48</th>
      <td>Zn0.98Ga0.02O</td>
      <td>0.27</td>
      <td>1082</td>
      <td>~870</td>
      <td>−140</td>
      <td>~17</td>
      <td>~7.5</td>
      <td>2013</td>
      <td>[102]</td>
    </tr>
  </tbody>
</table>

<table border="1" class="dataframe">
  <thead>
    <tr style="text-align: right;">
      <th></th>
      <th>Product</th>
      <th>ZT</th>
      <th>T (K)</th>
      <th>σ (S cm−1)</th>
      <th>S (μV K−1)</th>
      <th>S2σ (μW cm−1 K−2)</th>
      <th>κ (W m−1 K−1)</th>
      <th>Ref</th>
    </tr>
  </thead>
  <tbody>
    <tr>
      <th>0</th>
      <td>Sr0.9Pr0.1TiO3</td>
      <td>0.34</td>
      <td>1170</td>
      <td>~160</td>
      <td>−240</td>
      <td>8</td>
      <td>~2.8</td>
      <td>[113]</td>
    </tr>
    <tr>
      <th>1</th>
      <td>Sr0.95La0.05TiO3 nanoceramics/Nb-doped GBs</td>
      <td>–</td>
      <td>800</td>
      <td>100</td>
      <td>−250</td>
      <td>6</td>
      <td>–</td>
      <td>[193]</td>
    </tr>
    <tr>
      <th>2</th>
      <td>Sr0.90La0.10TiO3&nbsp;- 10&nbsp;mol% Mo</td>
      <td>~0.265</td>
      <td>~1200</td>
      <td>~100</td>
      <td>~-240</td>
      <td>~6</td>
      <td>~2.5</td>
      <td>[159]</td>
    </tr>
    <tr>
      <th>3</th>
      <td>Sr0.9La0.05Dy0.05Ti0.95Nb0.05O3</td>
      <td>0.28</td>
      <td>1100</td>
      <td>~285</td>
      <td>~-167.5</td>
      <td>~8</td>
      <td>~2.9</td>
      <td>[158]</td>
    </tr>
    <tr>
      <th>4</th>
      <td>(Sr0.9Gd0.1)TiO3-δ</td>
      <td>0.37</td>
      <td>1006</td>
      <td>~217</td>
      <td>−225</td>
      <td>~11</td>
      <td>~2.8</td>
      <td>[156]</td>
    </tr>
    <tr>
      <th>5</th>
      <td>Sr0.8La0.18Yb0.02TiO3</td>
      <td>0.31</td>
      <td>1023</td>
      <td>280</td>
      <td>−175</td>
      <td>~8.5</td>
      <td>~3</td>
      <td>[114]</td>
    </tr>
    <tr>
      <th>6</th>
      <td>SrNb0.15Ti0.85O3/YSZ</td>
      <td>0.21</td>
      <td>900</td>
      <td>316</td>
      <td>−135</td>
      <td>6</td>
      <td>2.65</td>
      <td>[116]</td>
    </tr>
    <tr>
      <th>7</th>
      <td>Sr0.9La0.1TiO3</td>
      <td>–</td>
      <td>273</td>
      <td>–</td>
      <td>–</td>
      <td>–</td>
      <td>~1.2</td>
      <td>[238]</td>
    </tr>
    <tr>
      <th>8</th>
      <td>Sr0.875Pr0.125TiO3-δ</td>
      <td>–</td>
      <td>773</td>
      <td>~650</td>
      <td>−160</td>
      <td>~16</td>
      <td>–</td>
      <td>[194]</td>
    </tr>
    <tr>
      <th>9</th>
      <td>Sr0.91La0.09TiO3</td>
      <td>0.37</td>
      <td>973</td>
      <td>280</td>
      <td>~202</td>
      <td>~11.4</td>
      <td>~3</td>
      <td>[121]</td>
    </tr>
    <tr>
      <th>10</th>
      <td>Sr0.90Pr0.10TiO3±δ</td>
      <td>0.35</td>
      <td>1190</td>
      <td>~140</td>
      <td>−240</td>
      <td>8</td>
      <td>2.6</td>
      <td>[117]</td>
    </tr>
    <tr>
      <th>11</th>
      <td>Sr0.85Pr0.15TiO3</td>
      <td>0.35</td>
      <td>773</td>
      <td>625</td>
      <td>−163</td>
      <td>~16.8</td>
      <td>~3.75</td>
      <td>[118]</td>
    </tr>
    <tr>
      <th>12</th>
      <td>Sr0.9Y0.1TiO3-δ</td>
      <td>0.3</td>
      <td>760</td>
      <td>250</td>
      <td>−207</td>
      <td>~10.7</td>
      <td>2.7</td>
      <td>[119]</td>
    </tr>
    <tr>
      <th>13</th>
      <td>Sr0.8La0.13Ti0.95Nb0.05O3-δ</td>
      <td>0.25</td>
      <td>973</td>
      <td>~386</td>
      <td>−150</td>
      <td>~8.7</td>
      <td>~3.5</td>
      <td>[120]</td>
    </tr>
    <tr>
      <th>14</th>
      <td>Textured STO with extensive [100]&lt;math&gt;&lt;mrow is="true"&gt;&lt;mrow is="true"&gt;&lt;mo stretchy="false" is="true"&gt;[&lt;/mo&gt;&lt;mn is="true"&gt;100&lt;/mn&gt;&lt;mo stretchy="false" is="true"&gt;]&lt;/mo&gt;&lt;/mrow&gt;&lt;/mrow&gt;&lt;/math&gt; orientation</td>
      <td>–</td>
      <td>1073</td>
      <td>–</td>
      <td>−328</td>
      <td>–</td>
      <td>~2.1</td>
      <td>[271]</td>
    </tr>
    <tr>
      <th>15</th>
      <td>Sr0.9Nd0.1TiO3±δ</td>
      <td>0.42</td>
      <td>1190</td>
      <td>~123</td>
      <td>−249</td>
      <td>~7.6</td>
      <td>~2.1</td>
      <td>[109]</td>
    </tr>
    <tr>
      <th>16</th>
      <td>Sr0.9Sm0.1TiO3±δ</td>
      <td>0.42</td>
      <td>1225</td>
      <td>~99</td>
      <td>−289</td>
      <td>~8.3</td>
      <td>~2.4</td>
      <td>[109]</td>
    </tr>
    <tr>
      <th>17</th>
      <td>Sr0.9Dy0.1TiO3±δ</td>
      <td>0.42</td>
      <td>1190</td>
      <td>~92</td>
      <td>−280</td>
      <td>~7.2</td>
      <td>~1.9</td>
      <td>[109]</td>
    </tr>
    <tr>
      <th>18</th>
      <td>Sr0.88Y0.08TiO3-δ</td>
      <td>0.20</td>
      <td>953</td>
      <td>125</td>
      <td>−235</td>
      <td>~6.7</td>
      <td>~3.2</td>
      <td>[124]</td>
    </tr>
    <tr>
      <th>19</th>
      <td>Sr0.97Ti0.8Nb0.17W0.03O3±δ</td>
      <td>0.28</td>
      <td>1270</td>
      <td>~87</td>
      <td>−240</td>
      <td>~5</td>
      <td>~2.3</td>
      <td>[123]</td>
    </tr>
    <tr>
      <th>20</th>
      <td>Sr0.95Gd0.05TiO3</td>
      <td>0.24</td>
      <td>1000</td>
      <td>~95</td>
      <td>−280</td>
      <td>~7.4</td>
      <td>~3.1</td>
      <td>[125]</td>
    </tr>
    <tr>
      <th>21</th>
      <td>Sr0.95Ti0.90Ta0.10O3-δ</td>
      <td>0.37</td>
      <td>1230</td>
      <td>96</td>
      <td>−280</td>
      <td>~7.5</td>
      <td>2.5</td>
      <td>[122]</td>
    </tr>
    <tr>
      <th>22</th>
      <td>Sr0.90Ti0.80Ta0.20O3-δ</td>
      <td>0.35</td>
      <td>1230</td>
      <td>114</td>
      <td>−230</td>
      <td>~6</td>
      <td>~2</td>
      <td>[122]</td>
    </tr>
    <tr>
      <th>23</th>
      <td>Sr0.9La0.067TiO3/0.6&nbsp;wt% graphene</td>
      <td>0.42</td>
      <td>273</td>
      <td>2000</td>
      <td>−112</td>
      <td>24</td>
      <td>1.5</td>
      <td>[65]</td>
    </tr>
    <tr>
      <th>24</th>
      <td>Sr0.9La0.067TiO3/0.6&nbsp;wt% graphene</td>
      <td>0.36</td>
      <td>1023</td>
      <td>150</td>
      <td>−220</td>
      <td>7.5</td>
      <td>2.1</td>
      <td>[65]</td>
    </tr>
    <tr>
      <th>25</th>
      <td>SrTi0.85Nb0.15O3</td>
      <td>0.4</td>
      <td>1100</td>
      <td>100</td>
      <td>−280</td>
      <td>11</td>
      <td>3.2</td>
      <td>[112]</td>
    </tr>
    <tr>
      <th>26</th>
      <td>Sr0.775La0.15TiO3-δ</td>
      <td>0.41</td>
      <td>973</td>
      <td>400</td>
      <td>−165</td>
      <td>~11</td>
      <td>~2.7</td>
      <td>[108]</td>
    </tr>
    <tr>
      <th>27</th>
      <td>SrNb0.15Ti0.85O3/TiO2</td>
      <td>0.33</td>
      <td>900</td>
      <td>562</td>
      <td>−160</td>
      <td>~14</td>
      <td>~3.6</td>
      <td>[126]</td>
    </tr>
    <tr>
      <th>28</th>
      <td>Sr0.8La0.067Ti0.8Nb0.2O3-δ</td>
      <td>0.345</td>
      <td>1000</td>
      <td>435</td>
      <td>−160</td>
      <td>~11.1</td>
      <td>~3.4</td>
      <td>[127]</td>
    </tr>
    <tr>
      <th>29</th>
      <td>STO/0.64&nbsp;vol% RGO</td>
      <td>0.09</td>
      <td>760</td>
      <td>30</td>
      <td>−380</td>
      <td>4.4</td>
      <td>~3.5</td>
      <td>[128]</td>
    </tr>
    <tr>
      <th>30</th>
      <td>Sr0.95Ti0.9Nb0.1O3±δ</td>
      <td>~0.26</td>
      <td>1275</td>
      <td>140</td>
      <td>−220</td>
      <td>6.8</td>
      <td>~3.25</td>
      <td>[129]</td>
    </tr>
    <tr>
      <th>31</th>
      <td>Sr0.9La0.1Ti0.9Nb0.1O3/TiO2</td>
      <td>~0.65</td>
      <td>1100</td>
      <td>200</td>
      <td>−280</td>
      <td>~16</td>
      <td>~2.75</td>
      <td>[63]</td>
    </tr>
    <tr>
      <th>32</th>
      <td>SrTi0.85Nb0.15O3</td>
      <td>–</td>
      <td>1229</td>
      <td>~9</td>
      <td>−190</td>
      <td>0.33</td>
      <td>–</td>
      <td>[272]</td>
    </tr>
    <tr>
      <th>33</th>
      <td>Sr0.9La0.1TiO3</td>
      <td>0.269</td>
      <td>1073</td>
      <td>~88</td>
      <td>−250</td>
      <td>~5.5</td>
      <td>~2.2</td>
      <td>[131]</td>
    </tr>
    <tr>
      <th>34</th>
      <td>Sr0.8La0.067Ti0.8Nb0.2O3-δ/2.5&nbsp;wt% Fe</td>
      <td>0.38</td>
      <td>1000</td>
      <td>394</td>
      <td>−170</td>
      <td>~11.4</td>
      <td>~3.0</td>
      <td>[111]</td>
    </tr>
    <tr>
      <th>35</th>
      <td>Sr0.8La0.067Ti0.8Nb0.2O3-δ/2.5&nbsp;wt% Cu</td>
      <td>0.36</td>
      <td>1000</td>
      <td>450</td>
      <td>−160</td>
      <td>~11.5</td>
      <td>~3.2</td>
      <td>[111]</td>
    </tr>
    <tr>
      <th>36</th>
      <td>Sr0.5La0.33TiO3</td>
      <td>0.27</td>
      <td>1070</td>
      <td>~180</td>
      <td>−210</td>
      <td>~8</td>
      <td>~3.3</td>
      <td>[130]</td>
    </tr>
    <tr>
      <th>37</th>
      <td>SrTi0.97Zr0.03O3</td>
      <td>0.15</td>
      <td>873</td>
      <td>28</td>
      <td>−425</td>
      <td>~5.2</td>
      <td>~3</td>
      <td>[139]</td>
    </tr>
    <tr>
      <th>38</th>
      <td>SrTi0.9Nb0.1O3</td>
      <td>0.21</td>
      <td>1100</td>
      <td>160</td>
      <td>−193</td>
      <td>~6</td>
      <td>3.1</td>
      <td>[138]</td>
    </tr>
    <tr>
      <th>39</th>
      <td>STO/Sr0.9La0.1Ti0.8Nb0.2O3 composite</td>
      <td>0.35</td>
      <td>1000</td>
      <td>150</td>
      <td>−240</td>
      <td>~8.6</td>
      <td>~2.57</td>
      <td>[137]</td>
    </tr>
    <tr>
      <th>40</th>
      <td>Sr0.9La0.1TiO3/20&nbsp;wt% Ag</td>
      <td>0.3</td>
      <td>883</td>
      <td>~100</td>
      <td>−242</td>
      <td>~5.85</td>
      <td>~1.7</td>
      <td>[133]</td>
    </tr>
    <tr>
      <th>41</th>
      <td>Sr0.93La0.07Ti0.93Nb0.07O3</td>
      <td>0.43</td>
      <td>1009</td>
      <td>286</td>
      <td>−210</td>
      <td>12.6</td>
      <td>~3.0</td>
      <td>[66]</td>
    </tr>
    <tr>
      <th>42</th>
      <td>Sr0.86Nd0.1Ti0.9Nb0.1O3</td>
      <td>0.32</td>
      <td>1073</td>
      <td>32</td>
      <td>−168</td>
      <td>~9</td>
      <td>~3</td>
      <td>[140]</td>
    </tr>
    <tr>
      <th>43</th>
      <td>SrTiO3-δ</td>
      <td>0.047</td>
      <td>670</td>
      <td>~14</td>
      <td>−450</td>
      <td>~2.8</td>
      <td>~3.9</td>
      <td>[143]</td>
    </tr>
    <tr>
      <th>44</th>
      <td>SrTi0.998Cr0.002O3</td>
      <td>0.17</td>
      <td>773</td>
      <td>40</td>
      <td>−425</td>
      <td>~7</td>
      <td>~3.3</td>
      <td>[141]</td>
    </tr>
    <tr>
      <th>45</th>
      <td>Sr0.98Ti0.9Nb0.1O3±δ/0.6&nbsp;wt% graphene oxide</td>
      <td>0.29</td>
      <td>1150</td>
      <td>~140</td>
      <td>−225</td>
      <td>~7.06</td>
      <td>~2.8</td>
      <td>[134]</td>
    </tr>
    <tr>
      <th>46</th>
      <td>Sr0.9La0.1Ti0.8Nb0.2O3</td>
      <td>0.31</td>
      <td>1050</td>
      <td>~300</td>
      <td>−175</td>
      <td>~8</td>
      <td>2.67</td>
      <td>[165]</td>
    </tr>
    <tr>
      <th>47</th>
      <td>SrTi0.8Nb0.2O3±δ</td>
      <td>0.36</td>
      <td>970</td>
      <td>340</td>
      <td>−180</td>
      <td>~11.3</td>
      <td>~3.1</td>
      <td>[135]</td>
    </tr>
    <tr>
      <th>48</th>
      <td>Sr0.9Nd0.1TiO3</td>
      <td>0.37</td>
      <td>1015</td>
      <td>220</td>
      <td>−215</td>
      <td>10.5</td>
      <td>3</td>
      <td>[132]</td>
    </tr>
    <tr>
      <th>49</th>
      <td>Sr0.93Bi0.07TiO3-δ</td>
      <td>~0.13</td>
      <td>1000</td>
      <td>20</td>
      <td>−410</td>
      <td>~3.4</td>
      <td>~2.6</td>
      <td>[144]</td>
    </tr>
    <tr>
      <th>50</th>
      <td>Sr0.97Ti0.8Nb0.2O3</td>
      <td>0.236</td>
      <td>1073</td>
      <td>245</td>
      <td>−175</td>
      <td>~7.5</td>
      <td>~3.4</td>
      <td>[146]</td>
    </tr>
    <tr>
      <th>51</th>
      <td>SrTi0.7Sn0.2Fe0.1O3</td>
      <td>–</td>
      <td>773</td>
      <td>–</td>
      <td>–</td>
      <td>–</td>
      <td>~2.2</td>
      <td>[273]</td>
    </tr>
    <tr>
      <th>52</th>
      <td>Sr0.2La0.53Ti0.95Nb0.05O3-δ</td>
      <td>0.15</td>
      <td>900</td>
      <td>~34</td>
      <td>−365</td>
      <td>4.5</td>
      <td>~2.7</td>
      <td>[152]</td>
    </tr>
    <tr>
      <th>53</th>
      <td>Sr0.75La0.1Dy0.1TiO3/3.0&nbsp;wt% STO fibers</td>
      <td>0.19</td>
      <td>773</td>
      <td>~100</td>
      <td>−265</td>
      <td>~7</td>
      <td>~2.85</td>
      <td>[147]</td>
    </tr>
    <tr>
      <th>54</th>
      <td>Sr0.93Ti0.9Nb0.1O3/0.6&nbsp;wt% graphene oxide</td>
      <td>~0.22</td>
      <td>800</td>
      <td>190</td>
      <td>−213</td>
      <td>~8.6</td>
      <td>~3.1</td>
      <td>[149]</td>
    </tr>
    <tr>
      <th>55</th>
      <td>Sr0.99Ag0.01TiO3</td>
      <td>~0.09</td>
      <td>500</td>
      <td>~170</td>
      <td>−222</td>
      <td>~8.4</td>
      <td>~4.58</td>
      <td>[142]</td>
    </tr>
    <tr>
      <th>56</th>
      <td>Sr0.6Pr0.27TiO3±δ</td>
      <td>0.26</td>
      <td>865</td>
      <td>460</td>
      <td>−146</td>
      <td>~9.8</td>
      <td>~3.2</td>
      <td>[151]</td>
    </tr>
    <tr>
      <th>57</th>
      <td>Sr0.8La0.067Ti0.8Nb0.2O3-δ/1.0&nbsp;wt% graphene</td>
      <td>~0.25</td>
      <td>875</td>
      <td>240</td>
      <td>−175</td>
      <td>~7.5</td>
      <td>~2.7</td>
      <td>[148]</td>
    </tr>
    <tr>
      <th>58</th>
      <td>Sr0.9La0.1TiO3/B2O3</td>
      <td>~0.39</td>
      <td>1015</td>
      <td>180</td>
      <td>−240</td>
      <td>10.5</td>
      <td>~2.75</td>
      <td>[145]</td>
    </tr>
    <tr>
      <th>59</th>
      <td>Sr0.87Dy0.07Nd0.06TiO3</td>
      <td>0.19</td>
      <td>673</td>
      <td>460</td>
      <td>−158</td>
      <td>11.5</td>
      <td>~4.1</td>
      <td>[154]</td>
    </tr>
    <tr>
      <th>60</th>
      <td>(Sr0.88La0.12)0.95TiO3</td>
      <td>0.2</td>
      <td>773</td>
      <td>~250</td>
      <td>−200</td>
      <td>~10</td>
      <td>~3.8</td>
      <td>[153]</td>
    </tr>
    <tr>
      <th>61</th>
      <td>Sr0.8La0.2TiO3</td>
      <td>0.32</td>
      <td>968</td>
      <td>160</td>
      <td>−240</td>
      <td>~9.2</td>
      <td>~2.8</td>
      <td>[150]</td>
    </tr>
    <tr>
      <th>62</th>
      <td>SrTi0.8Nb0.2O3/TiO2 nano-composite</td>
      <td>–</td>
      <td>300</td>
      <td>–</td>
      <td>–</td>
      <td>–</td>
      <td>3.4</td>
      <td>[191]</td>
    </tr>
    <tr>
      <th>63</th>
      <td>Sr0.95Sm0.0125Dy0.0125Ti0.90Nb0.10O3±δ/ZrO2</td>
      <td>0.4</td>
      <td>820</td>
      <td>~312</td>
      <td>−203</td>
      <td>12.8</td>
      <td>~2.63</td>
      <td>[110]</td>
    </tr>
    <tr>
      <th>64</th>
      <td>STO nanocubes</td>
      <td>–</td>
      <td>550</td>
      <td>227</td>
      <td>−100</td>
      <td>~2.2</td>
      <td>–</td>
      <td>[192]</td>
    </tr>
    <tr>
      <th>65</th>
      <td>Sr0.8Ti0.9Nb0.1O3-δ</td>
      <td>–</td>
      <td>823</td>
      <td>–</td>
      <td>–</td>
      <td>–</td>
      <td>1.6</td>
      <td>[274]</td>
    </tr>
  </tbody>
</table>

<table border="1" class="dataframe">
  <thead>
    <tr style="text-align: right;">
      <th></th>
      <th>Product</th>
      <th>Substrate</th>
      <th>ZT</th>
      <th>T (K)</th>
      <th>σ (S cm−1)</th>
      <th>S (μV K−1)</th>
      <th>S2σ (μW cm−1 K−2)</th>
      <th>κ (W m−1 K−1)</th>
      <th>Ref</th>
    </tr>
  </thead>
  <tbody>
    <tr>
      <th>0</th>
      <td>SrTi0.8Nb0.2O2.75</td>
      <td>LAO(100)</td>
      <td>0.29</td>
      <td>1000</td>
      <td>NaN</td>
      <td>−130</td>
      <td>10</td>
      <td>3.1</td>
      <td>[155]</td>
    </tr>
    <tr>
      <th>1</th>
      <td>Sr0.95La0.05TiO3 nanocubes</td>
      <td>Si(100)</td>
      <td>0.2</td>
      <td>273</td>
      <td>160</td>
      <td>−239</td>
      <td>~9.1</td>
      <td>~1.5</td>
      <td>[115]</td>
    </tr>
    <tr>
      <th>2</th>
      <td>Sr0.85La0.15TiO3</td>
      <td>(LaAlO3)0.3(SrAl0.5Ta0.5O3)0.7(001)</td>
      <td>–</td>
      <td>–</td>
      <td>–</td>
      <td>−260</td>
      <td>–</td>
      <td>–</td>
      <td>[277]</td>
    </tr>
    <tr>
      <th>3</th>
      <td>Sr0.95Pr0.05TiO3-δ/SrTi0.8Nb0.2TiO3-δ superlattice</td>
      <td>LAO</td>
      <td>0.46</td>
      <td>1000</td>
      <td>~355</td>
      <td>−150</td>
      <td>~8</td>
      <td>~1.7</td>
      <td>[157]</td>
    </tr>
    <tr>
      <th>4</th>
      <td>2DEG-related SrNb0.2Ti0.8O3</td>
      <td>STO(001) &amp; LAO(001)</td>
      <td>~1.6</td>
      <td>300</td>
      <td>6250</td>
      <td>−400</td>
      <td>~1000</td>
      <td>–</td>
      <td>[164]</td>
    </tr>
    <tr>
      <th>5</th>
      <td>Sr0.8La0.2TiO3</td>
      <td>STO(001)</td>
      <td>–</td>
      <td>273</td>
      <td>~3600</td>
      <td>−60</td>
      <td>–</td>
      <td>–</td>
      <td>[276]</td>
    </tr>
    <tr>
      <th>6</th>
      <td>SrTi0.8V0.2O3</td>
      <td>SiO2&nbsp;and Si</td>
      <td>0.034</td>
      <td>300</td>
      <td>6.25</td>
      <td>−289</td>
      <td>~0.52</td>
      <td>~0.42</td>
      <td>[136]</td>
    </tr>
    <tr>
      <th>7</th>
      <td>SrTi0.8Ta0.2O3</td>
      <td>SiO2&nbsp;and Si</td>
      <td>0.035</td>
      <td>300</td>
      <td>23</td>
      <td>−158</td>
      <td>~0.58</td>
      <td>~0.5</td>
      <td>[136]</td>
    </tr>
    <tr>
      <th>8</th>
      <td>SrTi0.8Nb0.2O3</td>
      <td>SiO2&nbsp;and Si</td>
      <td>0.04</td>
      <td>300</td>
      <td>25</td>
      <td>−156</td>
      <td>~0.6</td>
      <td>~0.45</td>
      <td>[136]</td>
    </tr>
  </tbody>
</table>
