Repository: BindiChen/research

File: Thermoelectric/html_list_540.html (part 1 of 82)
<h2><a href="https://www.sciencedirect.com/science/article/pii/S0360544221009427">Energy conversion performance optimization and strength evaluation of a wearable thermoelectric generator made of a thermoelectric layer on a flexible substrate</a></h2> doi: 10.1016/j.energy.2021.120694 <br> number of tables: 3 <br><br><table border="1" class="dataframe">
  <thead>
    <tr style="text-align: right;">
      <th></th>
      <th>0</th>
      <th>1</th>
      <th>2</th>
      <th>3</th>
      <th>4</th>
      <th>5</th>
    </tr>
  </thead>
  <tbody>
    <tr>
      <th>0</th>
      <td>n [cm−3]</td>
      <td>2.87 × 1020</td>
      <td>[20]</td>
      <td>kB [J/K]</td>
      <td>1.381 × 10−23</td>
      <td>–</td>
    </tr>
    <tr>
      <th>1</th>
      <td>vs [m/s]</td>
      <td>1.58 × 103</td>
      <td>[20]</td>
      <td>e [C]</td>
      <td>1.608 × 10−19</td>
      <td>–</td>
    </tr>
    <tr>
      <th>2</th>
      <td>μ [m/(V⋅s)]</td>
      <td>4.9 × 10−5</td>
      <td>[20]</td>
      <td>kP [J⋅s]</td>
      <td>6.626 × 10−34</td>
      <td>–</td>
    </tr>
    <tr>
      <th>3</th>
      <td>c [J/(K⋅m3)]</td>
      <td>1.8 × 106</td>
      <td>[20]</td>
      <td>υTE</td>
      <td>0.35</td>
      <td>[36]</td>
    </tr>
    <tr>
      <th>4</th>
      <td>lph [nm]</td>
      <td>0.1</td>
      <td>[20]</td>
      <td>ETE [GPa]</td>
      <td>2.8</td>
      <td>[36]</td>
    </tr>
    <tr>
      <th>5</th>
      <td>m∗ [W⋅s3/m3]</td>
      <td>7.02 × 1031</td>
      <td>[15]</td>
      <td>α [1/K]</td>
      <td>5.3 × 10−5</td>
      <td>[37]</td>
    </tr>
  </tbody>
</table><br><br><table border="1" class="dataframe">
  <thead>
    <tr>
      <th></th>
      <th>Unnamed: 0_level_0</th>
      <th colspan="2" halign="left">L = 5 mm</th>
      <th colspan="2" halign="left">L = 15 mm</th>
      <th colspan="2" halign="left">L = 25 mm</th>
      <th colspan="2" halign="left">L = 35 mm</th>
      <th colspan="2" halign="left">L = 45 mm</th>
    </tr>
    <tr>
      <th></th>
      <th>Unnamed: 0_level_1</th>
      <th>bent</th>
      <th>flat</th>
      <th>bent</th>
      <th>flat</th>
      <th>bent</th>
      <th>flat</th>
      <th>bent</th>
      <th>flat</th>
      <th>bent</th>
      <th>flat</th>
    </tr>
  </thead>
  <tbody>
    <tr>
      <th>0</th>
      <td>uw = 0</td>
      <td>0.144</td>
      <td>0.142</td>
      <td>0.352</td>
      <td>0.347</td>
      <td>0.493</td>
      <td>0.487</td>
      <td>0.596</td>
      <td>0.590</td>
      <td>0.674</td>
      <td>0.668</td>
    </tr>
    <tr>
      <th>1</th>
      <td>uw = 1 m/s</td>
      <td>0.188</td>
      <td>0.185</td>
      <td>0.433</td>
      <td>0.428</td>
      <td>0.586</td>
      <td>0.580</td>
      <td>0.691</td>
      <td>0.685</td>
      <td>0.766</td>
      <td>0.760</td>
    </tr>
    <tr>
      <th>2</th>
      <td>uw = 5 m/s</td>
      <td>0.333</td>
      <td>0.328</td>
      <td>0.651</td>
      <td>0.645</td>
      <td>0.804</td>
      <td>0.799</td>
      <td>0.895</td>
      <td>0.890</td>
      <td>0.954</td>
      <td>0.950</td>
    </tr>
  </tbody>
</table><br><br><table border="1" class="dataframe">
  <thead>
    <tr>
      <th></th>
      <th>Unnamed: 0_level_0</th>
      <th colspan="10" halign="left">h [μm], H/h = 120, uw = 0</th>
    </tr>
    <tr>
      <th></th>
      <th>Unnamed: 0_level_1</th>
      <th>1</th>
      <th>3</th>
      <th>5</th>
      <th>7</th>
      <th>7.2</th>
      <th>7.3</th>
      <th>7.4</th>
      <th>7.5</th>
      <th>7.6</th>
      <th>7.7</th>
    </tr>
  </thead>
  <tbody>
    <tr>
      <th>0</th>
      <td>Lequ [mm]</td>
      <td>39.2</td>
      <td>38.7</td>
      <td>38.6</td>
      <td>38.5</td>
      <td>38.4</td>
      <td>38.4</td>
      <td>38.4</td>
      <td>38.4</td>
      <td>38.4</td>
      <td>38.4</td>
    </tr>
    <tr>
      <th>1</th>
      <td>Lmax [mm]</td>
      <td>38.7</td>
      <td>38.5</td>
      <td>38.4</td>
      <td>38.0</td>
      <td>38.0</td>
      <td>38.0</td>
      <td>38.0</td>
      <td>38.0</td>
      <td>38.0</td>
      <td>38.0</td>
    </tr>
    <tr>
      <th>2</th>
      <td>Lcr [mm]</td>
      <td>–</td>
      <td>–</td>
      <td>–</td>
      <td>54.5</td>
      <td>29.5</td>
      <td>21.4</td>
      <td>15.1</td>
      <td>9.9</td>
      <td>5.7</td>
      <td>2.1</td>
    </tr>
  </tbody>
</table><br><br> 
<h2><a href="https://www.sciencedirect.com/science/article/pii/S2542529321000638">A review on conductive polymers and their hybrids for flexible and wearable thermoelectric applications</a></h2> doi: 10.1016/j.mtphys.2021.100402 <br> number of tables: 1 <br><br><table border="1" class="dataframe">
  <thead>
    <tr style="text-align: right;">
      <th></th>
      <th>Material</th>
      <th>Temp. (K)</th>
      <th>Thickness (nm)</th>
      <th>Doping (%)</th>
      <th>σ (S.cm−1)</th>
      <th>S (μV.K−1)</th>
      <th>κ (W.m−1.K−1)</th>
      <th>PF (μW.m−1.K−2)</th>
      <th>ZT</th>
      <th>Ref.</th>
    </tr>
  </thead>
  <tbody>
    <tr>
      <th>0</th>
      <td>p-type polymer</td>
      <td>p-type polymer</td>
      <td>p-type polymer</td>
      <td>p-type polymer</td>
      <td>p-type polymer</td>
      <td>p-type polymer</td>
      <td>p-type polymer</td>
      <td>p-type polymer</td>
      <td>p-type polymer</td>
      <td>p-type polymer</td>
    </tr>
    <tr>
      <th>1</th>
      <td>trans-PA:AsF5</td>
      <td>293</td>
      <td>–</td>
      <td>10</td>
      <td>560</td>
      <td>–</td>
      <td>–</td>
      <td>–</td>
      <td>–</td>
      <td>[44]</td>
    </tr>
    <tr>
      <th>2</th>
      <td>PA:(I,Br,Cl,AsF5)</td>
      <td>293</td>
      <td>3 × 104</td>
      <td>6</td>
      <td>2 × 104</td>
      <td>–</td>
      <td>–</td>
      <td>–</td>
      <td>–</td>
      <td>[[98], [99], [100]]</td>
    </tr>
    <tr>
      <th>3</th>
      <td>PA:I stretched</td>
      <td>300</td>
      <td>5–20 × 103</td>
      <td>22</td>
      <td>6 × 103</td>
      <td>16</td>
      <td>–</td>
      <td>–</td>
      <td>–</td>
      <td>[101]</td>
    </tr>
    <tr>
      <th>4</th>
      <td>PA:(FeCl3, ZrCl4,NbCl5)</td>
      <td>293</td>
      <td>–</td>
      <td>–</td>
      <td>28 × 103</td>
      <td>44</td>
      <td>–</td>
      <td>–</td>
      <td>–</td>
      <td>[102]</td>
    </tr>
    <tr>
      <th>5</th>
      <td>PPV:I</td>
      <td>313</td>
      <td>–</td>
      <td>34</td>
      <td>183.5</td>
      <td>43.5</td>
      <td>0.80</td>
      <td>34.7</td>
      <td>1.36 × 10−2</td>
      <td>[49]</td>
    </tr>
    <tr>
      <th>6</th>
      <td>PEDOT:PSS (EG + DMSO)</td>
      <td>297</td>
      <td>2 × 103</td>
      <td>5</td>
      <td>620</td>
      <td>33.4</td>
      <td>1.40</td>
      <td>469</td>
      <td>0.42</td>
      <td>[83]</td>
    </tr>
    <tr>
      <th>7</th>
      <td>-TDAE</td>
      <td>RT</td>
      <td>100</td>
      <td>dedoped</td>
      <td>–</td>
      <td>43</td>
      <td>–</td>
      <td>–</td>
      <td>–</td>
      <td>[91]</td>
    </tr>
    <tr>
      <th>8</th>
      <td>-hydrazine</td>
      <td>RT</td>
      <td>100</td>
      <td>dedoped</td>
      <td>–</td>
      <td>93</td>
      <td>–</td>
      <td>–</td>
      <td>–</td>
      <td>[91]</td>
    </tr>
    <tr>
      <th>9</th>
      <td>-H2SO4 + NaOH</td>
      <td>RT</td>
      <td>70</td>
      <td>–</td>
      <td>2170</td>
      <td>39.2</td>
      <td>0.2</td>
      <td>334</td>
      <td>0.29</td>
      <td>[69]</td>
    </tr>
    <tr>
      <th>10</th>
      <td>PEDOT:PSS</td>
      <td>–</td>
      <td>50</td>
      <td>OECT</td>
      <td>224</td>
      <td>9</td>
      <td>–</td>
      <td>2.3</td>
      <td>0.17</td>
      <td>[97]</td>
    </tr>
    <tr>
      <th>11</th>
      <td>PEDOT:Tos</td>
      <td>300</td>
      <td>100</td>
      <td>NaN</td>
      <td>400</td>
      <td>30</td>
      <td>–</td>
      <td>48</td>
      <td>–</td>
      <td>[85]</td>
    </tr>
    <tr>
      <th>12</th>
      <td>-TDAE</td>
      <td>–</td>
      <td>200</td>
      <td>dedoped</td>
      <td>100</td>
      <td>200</td>
      <td>0.33</td>
      <td>324</td>
      <td>0.25</td>
      <td>[52]</td>
    </tr>
    <tr>
      <th>13</th>
      <td>-electro-deposition</td>
      <td>–</td>
      <td>–</td>
      <td>24</td>
      <td>1250</td>
      <td>100</td>
      <td>–</td>
      <td>1270</td>
      <td>–</td>
      <td>[96]</td>
    </tr>
    <tr>
      <th>14</th>
      <td>PANI</td>
      <td>300</td>
      <td>40 × 103</td>
      <td>oxidized</td>
      <td>300</td>
      <td>–</td>
      <td>0.16</td>
      <td>–</td>
      <td>–</td>
      <td>[107,108]</td>
    </tr>
    <tr>
      <th>15</th>
      <td>PANI:HCl</td>
      <td>303</td>
      <td>–</td>
      <td>1.0 M</td>
      <td>525</td>
      <td>8</td>
      <td>0.34</td>
      <td>–</td>
      <td>0.4 × 10−4</td>
      <td>[80]</td>
    </tr>
    <tr>
      <th>16</th>
      <td>PANI:CSA</td>
      <td>17</td>
      <td>–</td>
      <td>2.0 M</td>
      <td>–</td>
      <td>–</td>
      <td>–</td>
      <td>6.3 × 10−2</td>
      <td>2.17</td>
      <td>[110]</td>
    </tr>
    <tr>
      <th>17</th>
      <td>PPy</td>
      <td>–</td>
      <td>–</td>
      <td>–</td>
      <td>2 × 103</td>
      <td>–</td>
      <td>–</td>
      <td>–</td>
      <td>–</td>
      <td>[112]</td>
    </tr>
    <tr>
      <th>18</th>
      <td>PPy</td>
      <td>300</td>
      <td>120</td>
      <td>Electrochimcal reduction</td>
      <td>6.7</td>
      <td>225</td>
      <td>0.17</td>
      <td>3.9</td>
      <td>6.87 × 10−3</td>
      <td>[117]</td>
    </tr>
    <tr>
      <th>19</th>
      <td>P3HT:PF6</td>
      <td>RT</td>
      <td>1 × 103</td>
      <td>20</td>
      <td>0.8</td>
      <td>50</td>
      <td>–</td>
      <td>14</td>
      <td>–</td>
      <td>[47]</td>
    </tr>
    <tr>
      <th>20</th>
      <td>P3HT:TFSI</td>
      <td>340</td>
      <td>700</td>
      <td>32</td>
      <td>86</td>
      <td>50</td>
      <td>0.2</td>
      <td>20</td>
      <td>0.04</td>
      <td>[119]</td>
    </tr>
    <tr>
      <th>21</th>
      <td>P3HT: F4TCNQ</td>
      <td>RT</td>
      <td>200</td>
      <td>–</td>
      <td>400</td>
      <td>120</td>
      <td>–</td>
      <td>7</td>
      <td>–</td>
      <td>[[127], [128], [129]]</td>
    </tr>
    <tr>
      <th>22</th>
      <td>PBTTT as-cast</td>
      <td>RT</td>
      <td>2 × 103</td>
      <td>–</td>
      <td>55</td>
      <td>13.5</td>
      <td>–</td>
      <td>–</td>
      <td>–</td>
      <td>[130]</td>
    </tr>
    <tr>
      <th>23</th>
      <td>-annealed</td>
      <td>RT</td>
      <td>2 × 103</td>
      <td>–</td>
      <td>33</td>
      <td>11</td>
      <td>–</td>
      <td>–</td>
      <td>–</td>
      <td>[130]</td>
    </tr>
    <tr>
      <th>24</th>
      <td>PBTTT:FTS</td>
      <td>RT</td>
      <td>50</td>
      <td>vapor</td>
      <td>1 × 103</td>
      <td>33</td>
      <td>–</td>
      <td>110</td>
      <td>–</td>
      <td>[129]</td>
    </tr>
    <tr>
      <th>25</th>
      <td>PBTTT:EBSA</td>
      <td>RT</td>
      <td>50</td>
      <td>vapor</td>
      <td>1.3 × 103</td>
      <td>25</td>
      <td>–</td>
      <td>25</td>
      <td>–</td>
      <td>[130]</td>
    </tr>
    <tr>
      <th>26</th>
      <td>PBTTT: F4TCNQ</td>
      <td>300</td>
      <td>50</td>
      <td>vapor</td>
      <td>670</td>
      <td>42</td>
      <td>–</td>
      <td>120</td>
      <td>–</td>
      <td>[133]</td>
    </tr>
    <tr>
      <th>27</th>
      <td>PBTTT: F2TCNQ</td>
      <td>300</td>
      <td>50</td>
      <td>vapor</td>
      <td>36</td>
      <td>140</td>
      <td>–</td>
      <td>70</td>
      <td>–</td>
      <td>[133]</td>
    </tr>
    <tr>
      <th>28</th>
      <td>PCDTBT:FeCl3</td>
      <td>RT</td>
      <td>Drop cast</td>
      <td>1 FeCl3/monomer unit</td>
      <td>500</td>
      <td>70</td>
      <td>–</td>
      <td>19</td>
      <td>–</td>
      <td>[136]</td>
    </tr>
    <tr>
      <th>29</th>
      <td>C8TBT</td>
      <td>373</td>
      <td>Drop cast</td>
      <td>–</td>
      <td>0.5</td>
      <td>350</td>
      <td>–</td>
      <td>12</td>
      <td>–</td>
      <td>[137]</td>
    </tr>
    <tr>
      <th>30</th>
      <td>F8TBT</td>
      <td>373</td>
      <td>Drop cast</td>
      <td>–</td>
      <td>0.2</td>
      <td>125</td>
      <td>–</td>
      <td>0.5</td>
      <td>–</td>
      <td>[137]</td>
    </tr>
    <tr>
      <th>31</th>
      <td>PDPP3T:TFSI</td>
      <td>320</td>
      <td>400</td>
      <td>–</td>
      <td>62</td>
      <td>13</td>
      <td>–</td>
      <td>25</td>
      <td>–</td>
      <td>[131]</td>
    </tr>
    <tr>
      <th>32</th>
      <td>n-type polymer</td>
      <td>n-type polymer</td>
      <td>n-type polymer</td>
      <td>n-type polymer</td>
      <td>n-type polymer</td>
      <td>n-type polymer</td>
      <td>n-type polymer</td>
      <td>n-type polymer</td>
      <td>n-type polymer</td>
      <td>n-type polymer</td>
    </tr>
    <tr>
      <th>33</th>
      <td>PA:TBAF</td>
      <td>300</td>
      <td>–</td>
      <td>–</td>
      <td>103 Ω</td>
      <td>−43.5</td>
      <td>–</td>
      <td>–</td>
      <td>–</td>
      <td>[151]</td>
    </tr>
    <tr>
      <th>34</th>
      <td>poly(Kx(Ni-ETT) - pellet</td>
      <td>300</td>
      <td>–</td>
      <td>–</td>
      <td>40</td>
      <td>−121</td>
      <td>–</td>
      <td>66</td>
      <td>–</td>
      <td>[157]</td>
    </tr>
    <tr>
      <th>35</th>
      <td>poly(Kx(Ni-ETT) - electrodeposition</td>
      <td>RT</td>
      <td>–</td>
      <td>–</td>
      <td>200</td>
      <td>−130</td>
      <td>–</td>
      <td>344</td>
      <td>0.30</td>
      <td>[203]</td>
    </tr>
    <tr>
      <th>36</th>
      <td>Cu-BHT</td>
      <td>300</td>
      <td>400</td>
      <td>–</td>
      <td>&gt;1500</td>
      <td>−4 to −10</td>
      <td>–</td>
      <td>–</td>
      <td>–</td>
      <td>[159]</td>
    </tr>
    <tr>
      <th>37</th>
      <td>FBDPPV:N-DMBI</td>
      <td>RT</td>
      <td>–</td>
      <td>5</td>
      <td>14</td>
      <td>−200</td>
      <td>–</td>
      <td>28</td>
      <td>–</td>
      <td>[161]</td>
    </tr>
    <tr>
      <th>38</th>
      <td>FBDPPV:N-DMBI</td>
      <td>RT</td>
      <td>16</td>
      <td>7</td>
      <td>6.2</td>
      <td>−210</td>
      <td>–</td>
      <td>25.5</td>
      <td>–</td>
      <td>[162]</td>
    </tr>
    <tr>
      <th>39</th>
      <td>ClBDPPV:TBAF</td>
      <td>RT</td>
      <td>–</td>
      <td>25 mol%</td>
      <td>0.62</td>
      <td>−150</td>
      <td>–</td>
      <td>0.53</td>
      <td>–</td>
      <td>[163]</td>
    </tr>
    <tr>
      <th>40</th>
      <td>TBDOPV:N-DMBI-H</td>
      <td>300</td>
      <td>–</td>
      <td>10 mol%</td>
      <td>90</td>
      <td>−100</td>
      <td>0.42</td>
      <td>106</td>
      <td>0.08</td>
      <td>[164]</td>
    </tr>
    <tr>
      <th>41</th>
      <td>PNDIOD-T2: N-DMBI</td>
      <td>350</td>
      <td>–</td>
      <td>10 mol%</td>
      <td>8 × 10−3</td>
      <td>−850</td>
      <td>–</td>
      <td>0.6</td>
      <td>–</td>
      <td>[165]</td>
    </tr>
    <tr>
      <th>42</th>
      <td>PNDIOD-T2: N-DPBI</td>
      <td>350</td>
      <td>–</td>
      <td>10 mol%</td>
      <td>4 × 10−3</td>
      <td>−770</td>
      <td>–</td>
      <td>0.2</td>
      <td>–</td>
      <td>[165]</td>
    </tr>
    <tr>
      <th>43</th>
      <td>PNDTIBBT-DP</td>
      <td>RT</td>
      <td>80</td>
      <td>33 mol%</td>
      <td>8</td>
      <td>−169</td>
      <td>–</td>
      <td>14</td>
      <td>–</td>
      <td>[145]</td>
    </tr>
    <tr>
      <th>44</th>
      <td>PDTzTI:TDAE</td>
      <td>RT</td>
      <td>100</td>
      <td>vapor</td>
      <td>4.6</td>
      <td>−129</td>
      <td>–</td>
      <td>7.6</td>
      <td>0.01</td>
      <td>[169]</td>
    </tr>
    <tr>
      <th>45</th>
      <td>BBL:TDAE</td>
      <td>RT</td>
      <td>–</td>
      <td>vapor</td>
      <td>5 × 10−3</td>
      <td>−300</td>
      <td>–</td>
      <td>0.43</td>
      <td>–</td>
      <td>[170]</td>
    </tr>
    <tr>
      <th>46</th>
      <td>Composite</td>
      <td>Composite</td>
      <td>Composite</td>
      <td>Composite</td>
      <td>Composite</td>
      <td>Composite</td>
      <td>Composite</td>
      <td>Composite</td>
      <td>Composite</td>
      <td>Composite</td>
    </tr>
    <tr>
      <th>47</th>
      <td>P3HT + Bi2Te3</td>
      <td>300</td>
      <td>15 × 103</td>
      <td>32%</td>
      <td>800</td>
      <td>90</td>
      <td>–</td>
      <td>13.6</td>
      <td>–</td>
      <td>[178]</td>
    </tr>
    <tr>
      <th>48</th>
      <td>P3HT and PTB7</td>
      <td>RT</td>
      <td>–</td>
      <td>–</td>
      <td>0.3</td>
      <td>1100</td>
      <td>–</td>
      <td>0.5</td>
      <td>–</td>
      <td>[176]</td>
    </tr>
    <tr>
      <th>49</th>
      <td>PEDOT:PSS + PEDOT nanowires</td>
      <td>RT</td>
      <td>–</td>
      <td>–</td>
      <td>1270</td>
      <td>59.3</td>
      <td>1.1</td>
      <td>446.6</td>
      <td>0.44</td>
      <td>[175]</td>
    </tr>
    <tr>
      <th>50</th>
      <td>PEDOT:PSS + Bi2Te3</td>
      <td>RT</td>
      <td>–</td>
      <td>23 wt%</td>
      <td>300</td>
      <td>30</td>
      <td>0.47</td>
      <td>119</td>
      <td>0.06</td>
      <td>[181]</td>
    </tr>
    <tr>
      <th>51</th>
      <td>PEDOT:PSS + Te nanowires, and reduced graphene</td>
      <td>300</td>
      <td>–</td>
      <td>–</td>
      <td>34.96</td>
      <td>202</td>
      <td>–</td>
      <td>143</td>
      <td>–</td>
      <td>[179]</td>
    </tr>
    <tr>
      <th>52</th>
      <td>PEDOT:PSS + Te nanowires dedoped by H2SO4 (80 wt%)</td>
      <td>300</td>
      <td>–</td>
      <td>–</td>
      <td>214.86</td>
      <td>114.97</td>
      <td>0.22</td>
      <td>284</td>
      <td>0.39</td>
      <td>[62]</td>
    </tr>
    <tr>
      <th>53</th>
      <td>PEDOT:PSS + graphene + C60</td>
      <td>300</td>
      <td>–</td>
      <td>21%</td>
      <td>121</td>
      <td>22.9</td>
      <td>0.7</td>
      <td>32</td>
      <td>0.067</td>
      <td>[191]</td>
    </tr>
    <tr>
      <th>54</th>
      <td>PEDOT:PSS particles + SWCNTs (40 wt%)</td>
      <td>300</td>
      <td>–</td>
      <td>–</td>
      <td>4000</td>
      <td>18</td>
      <td>0.4–0.7</td>
      <td>140</td>
      <td>0.03</td>
      <td>[196]</td>
    </tr>
    <tr>
      <th>55</th>
      <td>PEDOT:PSS + CNTs treated with FA and DMSO</td>
      <td>300</td>
      <td>–</td>
      <td>7 wt% CNTs</td>
      <td>1250</td>
      <td>60</td>
      <td>–</td>
      <td>400</td>
      <td>–</td>
      <td>[197]</td>
    </tr>
    <tr>
      <th>56</th>
      <td>PANI + graphene nanosheets</td>
      <td>RT</td>
      <td>–</td>
      <td>42% inorganic part</td>
      <td>237</td>
      <td>31</td>
      <td>–</td>
      <td>5.6</td>
      <td>–</td>
      <td>[183]</td>
    </tr>
    <tr>
      <th>57</th>
      <td>PANI + CNTs and graphene</td>
      <td>300</td>
      <td>250</td>
      <td>–</td>
      <td>1000</td>
      <td>130</td>
      <td>0.3</td>
      <td>1825</td>
      <td>0.05</td>
      <td>[192]</td>
    </tr>
    <tr>
      <th>58</th>
      <td>PANI + carbon fillers</td>
      <td>300</td>
      <td>–</td>
      <td>41.1 wt% fillers</td>
      <td>12</td>
      <td>40</td>
      <td>0.2</td>
      <td>20</td>
      <td>0.007</td>
      <td>[202,204]</td>
    </tr>
  </tbody>
</table><br><br> 
<h2><a href="https://www.sciencedirect.com/science/article/pii/S2095495621001054">Ionic thermoelectric materials and devices</a></h2> doi: 10.1016/j.jechem.2021.02.022 <br> number of tables: 1 <br><br><table border="1" class="dataframe">
  <thead>
    <tr style="text-align: right;">
      <th></th>
      <th>Material</th>
      <th>αi at low/high RHa (mV)</th>
      <th>σi at low/high RH (S m−1)</th>
      <th>Power factor (µW m−1+ K−1)</th>
      <th>Year</th>
    </tr>
  </thead>
  <tbody>
    <tr>
      <th>0</th>
      <td>Nafion-Ag [69]</td>
      <td>0.3/1.1 mV</td>
      <td>0.002/0.05</td>
      <td>0.06</td>
      <td>2015</td>
    </tr>
    <tr>
      <th>1</th>
      <td>PSS-Ag [69]</td>
      <td>−0.1/−2.1</td>
      <td>0.01/0.4</td>
      <td>1.76</td>
      <td>2015</td>
    </tr>
    <tr>
      <th>2</th>
      <td>PSSH [70]</td>
      <td>5.1/7.9</td>
      <td>−/9 S</td>
      <td>562.00</td>
      <td>2016</td>
    </tr>
    <tr>
      <th>3</th>
      <td>PSSNa [71]</td>
      <td>0.3/4.1</td>
      <td>0.02/0.9</td>
      <td>15.00</td>
      <td>2017</td>
    </tr>
    <tr>
      <th>4</th>
      <td>Nafion [72]</td>
      <td>4.2/3.6</td>
      <td>0.3/1.9</td>
      <td>24.00</td>
      <td>2018</td>
    </tr>
    <tr>
      <th>5</th>
      <td>S-PEEK [72]</td>
      <td>1.2/5.5</td>
      <td>0.008/0.2</td>
      <td>6.00</td>
      <td>2018</td>
    </tr>
    <tr>
      <th>6</th>
      <td>PDDAc [72]</td>
      <td>10/18</td>
      <td>0.01/1.9</td>
      <td>615.00</td>
      <td>2018</td>
    </tr>
  </tbody>
</table><br><br> 
<h2><a href="https://www.sciencedirect.com/science/article/pii/S2468606921000794">Thermoelectric energy harvesting using cement-based composites: a review</a></h2> doi: 10.1016/j.mtener.2021.100714 <br> number of tables: 1 <br><br><table border="1" class="dataframe">
  <thead>
    <tr style="text-align: right;">
      <th></th>
      <th>Additives</th>
      <th>Seebeck coefficient</th>
      <th>Absolute thermoelectric power</th>
      <th>Electrical conductivity</th>
      <th>Thermal conductivity</th>
      <th>Thermoelectric ZT</th>
      <th>Ref.</th>
    </tr>
  </thead>
  <tbody>
    <tr>
      <th>0</th>
      <td>Carbon nanotubes</td>
      <td>57.98 μV/°C</td>
      <td>–</td>
      <td>0.818 S/cm</td>
      <td>0.734–0.947 W/mK</td>
      <td>9.33 × 10−5</td>
      <td>[53]</td>
    </tr>
    <tr>
      <th>1</th>
      <td>Metallic oxide nanopowders</td>
      <td>1,000 μV/°C</td>
      <td>–</td>
      <td>–</td>
      <td>–</td>
      <td>–</td>
      <td>[58]</td>
    </tr>
    <tr>
      <th>2</th>
      <td>Normal lightweight concrete with carbon fibers</td>
      <td>+0.1251 S/mV/°C</td>
      <td>0.12744 mV/°C</td>
      <td>–</td>
      <td>–</td>
      <td>–</td>
      <td>[45]</td>
    </tr>
    <tr>
      <th>3</th>
      <td>Lightweight concrete with fly ash and carbon fibers</td>
      <td>0.0653 S/mV/°C</td>
      <td>0.06764 mV/°C</td>
      <td>–</td>
      <td>–</td>
      <td>–</td>
      <td>[45]</td>
    </tr>
    <tr>
      <th>4</th>
      <td>Lightweight concrete with silica fume and carbon fibers</td>
      <td>0.0497 S/mV/°C</td>
      <td>0.0520 mV/°C</td>
      <td>–</td>
      <td>–</td>
      <td>–</td>
      <td>[45]</td>
    </tr>
    <tr>
      <th>5</th>
      <td>Expanded graphite</td>
      <td>27 μV/K to about 3 μV/K</td>
      <td>–</td>
      <td>–</td>
      <td>–</td>
      <td>–</td>
      <td>[64]</td>
    </tr>
    <tr>
      <th>6</th>
      <td>Short carbon fibers</td>
      <td>−3.10 ± 0.14 μV/°C</td>
      <td>−0.76 ± 0.14 μV/°C</td>
      <td>–</td>
      <td>–</td>
      <td>–</td>
      <td>[68]</td>
    </tr>
    <tr>
      <th>7</th>
      <td>Expanded graphite</td>
      <td>(27 μV/K)</td>
      <td>–</td>
      <td>–</td>
      <td>–</td>
      <td>–</td>
      <td>[59]</td>
    </tr>
    <tr>
      <th>8</th>
      <td>Carbon fiber</td>
      <td>+22.07 μV/°C</td>
      <td>–</td>
      <td>0.2008 S/cm</td>
      <td>0.220 W/mK</td>
      <td>1.609 × 10−7</td>
      <td>[17]</td>
    </tr>
    <tr>
      <th>9</th>
      <td>Short steel fibers</td>
      <td>66.2 ± 4.5 (heating)</td>
      <td>68.5 μV/°C (heating)</td>
      <td>–</td>
      <td>–</td>
      <td>–</td>
      <td>[48]</td>
    </tr>
    <tr>
      <th>10</th>
      <td>Carbon fibers</td>
      <td>NaN</td>
      <td>−12 μV/°C</td>
      <td>–</td>
      <td>–</td>
      <td>–</td>
      <td>[40]</td>
    </tr>
    <tr>
      <th>11</th>
      <td>Steel-fiber + silica-fume</td>
      <td>−66.2 ± 4.5 (heating)</td>
      <td>−68.5 ± 4.5 (heating)</td>
      <td>–</td>
      <td>–</td>
      <td>–</td>
      <td>[49]</td>
    </tr>
    <tr>
      <th>12</th>
      <td>Zinc oxides (ZnO)</td>
      <td>0.183 μV/°C</td>
      <td>NaN</td>
      <td>68.56 × 10−3 (S/m)</td>
      <td>0.601 W/mK</td>
      <td>–</td>
      <td>[67]</td>
    </tr>
    <tr>
      <th>13</th>
      <td>Metallic oxide microparticles</td>
      <td>97.94 μV/°C</td>
      <td>100.28 μV/°C</td>
      <td>–</td>
      <td>–</td>
      <td>–</td>
      <td>[43]</td>
    </tr>
    <tr>
      <th>14</th>
      <td>Carbon fiber/pyrolytic carbon layer</td>
      <td>–</td>
      <td>–</td>
      <td>–</td>
      <td>–</td>
      <td>3.11 × 10−3</td>
      <td>[44]</td>
    </tr>
    <tr>
      <th>15</th>
      <td>Short carbon fibers</td>
      <td>–</td>
      <td>+17 μV/°C</td>
      <td>–</td>
      <td>–</td>
      <td>–</td>
      <td>[47]</td>
    </tr>
    <tr>
      <th>16</th>
      <td>Expanded graphite</td>
      <td>−54.5 μV/°C</td>
      <td>NaN</td>
      <td>24.8 S/cm</td>
      <td>3.213 W/mK</td>
      <td>6.82 × 10−4</td>
      <td>[14]</td>
    </tr>
    <tr>
      <th>17</th>
      <td>Bromine-intercalated carbon fibers</td>
      <td>NaN</td>
      <td>−17 μV/°C</td>
      <td>NaN</td>
      <td>NaN</td>
      <td>NaN</td>
      <td>[41]</td>
    </tr>
    <tr>
      <th>18</th>
      <td>Graphene</td>
      <td>+34.0 μV/K</td>
      <td>–</td>
      <td>16.2 S/cm</td>
      <td>1.327 W/mK</td>
      <td>0.44 × 10−3</td>
      <td>[57]</td>
    </tr>
    <tr>
      <th>19</th>
      <td>Manganese dioxide nanorods</td>
      <td>−3,085 μV/°C</td>
      <td>–</td>
      <td>1.88 ± 0.04 × (10−4 S/cm)</td>
      <td>0.72 ± 0.009 W/mK</td>
      <td>7.596 × 10−7</td>
      <td>[65]</td>
    </tr>
    <tr>
      <th>20</th>
      <td>Steel fiber</td>
      <td>NaN</td>
      <td>(+26 μV/°C), (−59 μV/°C)</td>
      <td>–</td>
      <td>–</td>
      <td>–</td>
      <td>[51]</td>
    </tr>
    <tr>
      <th>21</th>
      <td>Carbon nanotube-carbon fiber</td>
      <td>21.7 ± 3.6 μV/K</td>
      <td>23.5 μV/K</td>
      <td>–</td>
      <td>–</td>
      <td>–</td>
      <td>[69]</td>
    </tr>
    <tr>
      <th>22</th>
      <td>Short steel fibers</td>
      <td>66.2 ± 4.5 μV/°C</td>
      <td>68 μV/°C</td>
      <td>–</td>
      <td>–</td>
      <td>–</td>
      <td>[46]</td>
    </tr>
    <tr>
      <th>23</th>
      <td>Polyacrylonitrile-based carbon fibers</td>
      <td>–</td>
      <td>17 μV/°C (approx.)</td>
      <td>–</td>
      <td>–</td>
      <td>–</td>
      <td>[38]</td>
    </tr>
    <tr>
      <th>24</th>
      <td>Carbon nanotubes/carbon fiber</td>
      <td>2.48 μV/°C</td>
      <td>4.82 μV/°C</td>
      <td>–</td>
      <td>–</td>
      <td>–</td>
      <td>[52]</td>
    </tr>
    <tr>
      <th>25</th>
      <td>Steel slag</td>
      <td>12.4 ± 2.0 μV/°C</td>
      <td>14.4 μV/°C</td>
      <td>–</td>
      <td>–</td>
      <td>–</td>
      <td>[70]</td>
    </tr>
    <tr>
      <th>26</th>
      <td>Electrically conductive admixtures</td>
      <td>NaN</td>
      <td>−63 μV/°C</td>
      <td>–</td>
      <td>–</td>
      <td>–</td>
      <td>[71]</td>
    </tr>
    <tr>
      <th>27</th>
      <td>Graphite</td>
      <td>3.3280 to −52.2295 μV/°C</td>
      <td>–</td>
      <td>–</td>
      <td>–</td>
      <td>–</td>
      <td>[58]</td>
    </tr>
    <tr>
      <th>28</th>
      <td>Admixtures</td>
      <td>–</td>
      <td>53.3 ± 4.8 μV/°C</td>
      <td>–</td>
      <td>–</td>
      <td>–</td>
      <td>[36]</td>
    </tr>
    <tr>
      <th>29</th>
      <td>Ca3Co4O9</td>
      <td>58.6 μV/°C</td>
      <td>58.6 μV/°C</td>
      <td>–</td>
      <td>–</td>
      <td>–</td>
      <td>[42]</td>
    </tr>
    <tr>
      <th>30</th>
      <td>Stainless steel fibers</td>
      <td>NaN</td>
      <td>−63 ± 5 to +31 ± 3 μV/°C</td>
      <td>–</td>
      <td>–</td>
      <td>–</td>
      <td>[50]</td>
    </tr>
    <tr>
      <th>31</th>
      <td>Graphene and ZnO</td>
      <td>+141 μV/K</td>
      <td>–</td>
      <td>18 S/cm</td>
      <td>0.99 W/mK</td>
      <td>1.01 × 10−2</td>
      <td>[72]</td>
    </tr>
    <tr>
      <th>32</th>
      <td>Nano-carbon black</td>
      <td>7–25 μV/K</td>
      <td>–</td>
      <td>350–480 S/m</td>
      <td>2.99 W/mK</td>
      <td>0.01 × 10−3 to 0.16 × 10−3</td>
      <td>[73]</td>
    </tr>
    <tr>
      <th>33</th>
      <td>Nano-ZnO</td>
      <td>55.43 μV/K</td>
      <td>–</td>
      <td>–</td>
      <td>–</td>
      <td>–</td>
      <td>[74]</td>
    </tr>
    <tr>
      <th>34</th>
      <td>Expanded graphite</td>
      <td>–</td>
      <td>–</td>
      <td>0.063 S/cm</td>
      <td>1.97 W/mK</td>
      <td>2.22 × 10−3</td>
      <td>[75]</td>
    </tr>
  </tbody>
</table><br><br> 
<h2><a href="https://www.sciencedirect.com/science/article/pii/S0960148121005218">Thermoelectric performance and stress analysis on wearable thermoelectric generator under bending load</a></h2> doi: 10.1016/j.renene.2021.04.009 <br> number of tables: 4 <br><br><table border="1" class="dataframe">
  <thead>
    <tr style="text-align: right;">
      <th></th>
      <th>Unnamed: 0</th>
      <th>CTE (k−1)</th>
      <th>ρ (kg/m3)</th>
      <th>C (J/(kg·K))</th>
      <th>E¯&lt;math&gt;&lt;mrow is="true"&gt;&lt;mover accent="true" is="true"&gt;&lt;mi is="true"&gt;E&lt;/mi&gt;&lt;mo is="true"&gt;¯&lt;/mo&gt;&lt;/mover&gt;&lt;/mrow&gt;&lt;/math&gt;(GPa)</th>
      <th>μ</th>
      <th>λ (W/mK)</th>
      <th>σ (Ω−1·m−1)</th>
    </tr>
  </thead>
  <tbody>
    <tr>
      <th>0</th>
      <td>Wielding layer</td>
      <td>2.7e-5</td>
      <td>7240</td>
      <td>210.0</td>
      <td>44.5</td>
      <td>0.33</td>
      <td>64</td>
      <td>8e6</td>
    </tr>
    <tr>
      <th>1</th>
      <td>Copper</td>
      <td>1.68e-5</td>
      <td>8930</td>
      <td>386.0</td>
      <td>120</td>
      <td>0.30</td>
      <td>400</td>
      <td>5.9e7</td>
    </tr>
    <tr>
      <th>2</th>
      <td>Bi2Te3</td>
      <td>0.8e-5–1.32e-5</td>
      <td>7740</td>
      <td>154.4</td>
      <td>65–59</td>
      <td>0.23</td>
      <td>–</td>
      <td>–</td>
    </tr>
  </tbody>
</table><br><br><table border="1" class="dataframe">
  <thead>
    <tr style="text-align: right;">
      <th></th>
      <th>Material constants</th>
      <th>C10 (MPa)</th>
      <th>C01 (MPa)</th>
      <th>C11 (MPa)</th>
    </tr>
  </thead>
  <tbody>
    <tr>
      <th>0</th>
      <td>Value</td>
      <td>−0.2224</td>
      <td>0.3095</td>
      <td>0.1061</td>
    </tr>
  </tbody>
</table><br><br><table border="1" class="dataframe">
  <thead>
    <tr style="text-align: right;">
      <th></th>
      <th>Case</th>
      <th>Fill factor</th>
      <th>Height of legs</th>
      <th>Number of thermocouples</th>
    </tr>
  </thead>
  <tbody>
    <tr>
      <th>0</th>
      <td>1</td>
      <td>0.25</td>
      <td>0.5 mm</td>
      <td>16</td>
    </tr>
    <tr>
      <th>1</th>
      <td>2</td>
      <td>0.49</td>
      <td>0.5 mm</td>
      <td>16</td>
    </tr>
  </tbody>
</table><br><br><table border="1" class="dataframe">
  <thead>
    <tr>
      <th></th>
      <th colspan="3" halign="left">Materials</th>
      <th>Ambient temperature (°C)</th>
      <th>Pden (μW/cm2)</th>
      <th>rd (mm)</th>
      <th>σ¯vmax&lt;math&gt;&lt;mrow is="true"&gt;&lt;msub is="true"&gt;&lt;mover accent="true" is="true"&gt;&lt;mi is="true"&gt;σ&lt;/mi&gt;&lt;mo is="true"&gt;¯&lt;/mo&gt;&lt;/mover&gt;&lt;msub is="true"&gt;&lt;mi is="true"&gt;v&lt;/mi&gt;&lt;mi is="true"&gt;max&lt;/mi&gt;&lt;/msub&gt;&lt;/msub&gt;&lt;/mrow&gt;&lt;/math&gt;(MPa)</th>
      <th>Ref.</th>
    </tr>
    <tr>
      <th></th>
      <th>Unnamed: 0_level_1</th>
      <th>P</th>
      <th>N</th>
      <th>Ambient temperature (°C)</th>
      <th>Pden (μW/cm2)</th>
      <th>rd (mm)</th>
      <th>σ¯vmax&lt;math&gt;&lt;mrow is="true"&gt;&lt;msub is="true"&gt;&lt;mover accent="true" is="true"&gt;&lt;mi is="true"&gt;σ&lt;/mi&gt;&lt;mo is="true"&gt;¯&lt;/mo&gt;&lt;/mover&gt;&lt;msub is="true"&gt;&lt;mi is="true"&gt;v&lt;/mi&gt;&lt;mi is="true"&gt;max&lt;/mi&gt;&lt;/msub&gt;&lt;/msub&gt;&lt;/mrow&gt;&lt;/math&gt;(MPa)</th>
      <th>Ref.</th>
    </tr>
  </thead>
  <tbody>
    <tr>
      <th>0</th>
      <td>Bulk</td>
      <td>Bi0.5Sb1.5Te3&lt;math&gt;&lt;mrow is="true"&gt;&lt;msub is="true"&gt;&lt;mtext is="true"&gt;Bi&lt;/mtext&gt;&lt;mn is="true"&gt;0.5&lt;/mn&gt;&lt;/msub&gt;&lt;mi is="true"&gt;S&lt;/mi&gt;&lt;msub is="true"&gt;&lt;mi is="true"&gt;b&lt;/mi&gt;&lt;mn is="true"&gt;1.5&lt;/mn&gt;&lt;/msub&gt;&lt;mi is="true"&gt;T&lt;/mi&gt;&lt;msub is="true"&gt;&lt;mi is="true"&gt;e&lt;/mi&gt;&lt;mn is="true"&gt;3&lt;/mn&gt;&lt;/msub&gt;&lt;/mrow&gt;&lt;/math&gt;</td>
      <td>Bi0.5Te2.7Se0.3&lt;math&gt;&lt;mrow is="true"&gt;&lt;mi is="true"&gt;B&lt;/mi&gt;&lt;msub is="true"&gt;&lt;mi is="true"&gt;i&lt;/mi&gt;&lt;mn is="true"&gt;0.5&lt;/mn&gt;&lt;/msub&gt;&lt;mi is="true"&gt;T&lt;/mi&gt;&lt;msub is="true"&gt;&lt;mi is="true"&gt;e&lt;/mi&gt;&lt;mn is="true"&gt;2.7&lt;/mn&gt;&lt;/msub&gt;&lt;mi is="true"&gt;S&lt;/mi&gt;&lt;msub is="true"&gt;&lt;mi is="true"&gt;e&lt;/mi&gt;&lt;mn is="true"&gt;0.3&lt;/mn&gt;&lt;/msub&gt;&lt;/mrow&gt;&lt;/math&gt;</td>
      <td>25</td>
      <td>2.2800</td>
      <td>–</td>
      <td>- -</td>
      <td>[8]</td>
    </tr>
    <tr>
      <th>1</th>
      <td>Dispenser printing</td>
      <td>Bi0.5Sb1.5Te3&lt;math&gt;&lt;mrow is="true"&gt;&lt;msub is="true"&gt;&lt;mtext is="true"&gt;Bi&lt;/mtext&gt;&lt;mn is="true"&gt;0.5&lt;/mn&gt;&lt;/msub&gt;&lt;mi is="true"&gt;S&lt;/mi&gt;&lt;msub is="true"&gt;&lt;mi is="true"&gt;b&lt;/mi&gt;&lt;mn is="true"&gt;1.5&lt;/mn&gt;&lt;/msub&gt;&lt;mi is="true"&gt;T&lt;/mi&gt;&lt;msub is="true"&gt;&lt;mi is="true"&gt;e&lt;/mi&gt;&lt;mn is="true"&gt;3&lt;/mn&gt;&lt;/msub&gt;&lt;/mrow&gt;&lt;/math&gt;</td>
      <td>Bi0.5Te2.7Se0.3&lt;math&gt;&lt;mrow is="true"&gt;&lt;mi is="true"&gt;B&lt;/mi&gt;&lt;msub is="true"&gt;&lt;mi is="true"&gt;i&lt;/mi&gt;&lt;mn is="true"&gt;0.5&lt;/mn&gt;&lt;/msub&gt;&lt;mi is="true"&gt;T&lt;/mi&gt;&lt;msub is="true"&gt;&lt;mi is="true"&gt;e&lt;/mi&gt;&lt;mn is="true"&gt;2.7&lt;/mn&gt;&lt;/msub&gt;&lt;mi is="true"&gt;S&lt;/mi&gt;&lt;msub is="true"&gt;&lt;mi is="true"&gt;e&lt;/mi&gt;&lt;mn is="true"&gt;0.3&lt;/mn&gt;&lt;/msub&gt;&lt;/mrow&gt;&lt;/math&gt;</td>
      <td>25</td>
      <td>0.0054</td>
      <td>8</td>
      <td>- -</td>
      <td>[10]</td>
    </tr>
    <tr>
      <th>2</th>
      <td>Bulk</td>
      <td>Bi0.5Sb1.5Te3&lt;math&gt;&lt;mrow is="true"&gt;&lt;msub is="true"&gt;&lt;mtext is="true"&gt;Bi&lt;/mtext&gt;&lt;mn is="true"&gt;0.5&lt;/mn&gt;&lt;/msub&gt;&lt;mi is="true"&gt;S&lt;/mi&gt;&lt;msub is="true"&gt;&lt;mi is="true"&gt;b&lt;/mi&gt;&lt;mn is="true"&gt;1.5&lt;/mn&gt;&lt;/msub&gt;&lt;mi is="true"&gt;T&lt;/mi&gt;&lt;msub is="true"&gt;&lt;mi is="true"&gt;e&lt;/mi&gt;&lt;mn is="true"&gt;3&lt;/mn&gt;&lt;/msub&gt;&lt;/mrow&gt;&lt;/math&gt;</td>
      <td>Bi0.5Te2.7Se0.3&lt;math&gt;&lt;mrow is="true"&gt;&lt;mi is="true"&gt;B&lt;/mi&gt;&lt;msub is="true"&gt;&lt;mi is="true"&gt;i&lt;/mi&gt;&lt;mn is="true"&gt;0.5&lt;/mn&gt;&lt;/msub&gt;&lt;mi is="true"&gt;T&lt;/mi&gt;&lt;msub is="true"&gt;&lt;mi is="true"&gt;e&lt;/mi&gt;&lt;mn is="true"&gt;2.7&lt;/mn&gt;&lt;/msub&gt;&lt;mi is="true"&gt;S&lt;/mi&gt;&lt;msub is="true"&gt;&lt;mi is="true"&gt;e&lt;/mi&gt;&lt;mn is="true"&gt;0.3&lt;/mn&gt;&lt;/msub&gt;&lt;/mrow&gt;&lt;/math&gt;</td>
      <td>24</td>
      <td>0.3700</td>
      <td>5</td>
      <td>- -</td>
      <td>[25]</td>
    </tr>
    <tr>
      <th>3</th>
      <td>Bulk</td>
      <td>Bi0.5Sb1.5Te3&lt;math&gt;&lt;mrow is="true"&gt;&lt;msub is="true"&gt;&lt;mtext is="true"&gt;Bi&lt;/mtext&gt;&lt;mn is="true"&gt;0.5&lt;/mn&gt;&lt;/msub&gt;&lt;mi is="true"&gt;S&lt;/mi&gt;&lt;msub is="true"&gt;&lt;mi is="true"&gt;b&lt;/mi&gt;&lt;mn is="true"&gt;1.5&lt;/mn&gt;&lt;/msub&gt;&lt;mi is="true"&gt;T&lt;/mi&gt;&lt;msub is="true"&gt;&lt;mi is="true"&gt;e&lt;/mi&gt;&lt;mn is="true"&gt;3&lt;/mn&gt;&lt;/msub&gt;&lt;/mrow&gt;&lt;/math&gt;</td>
      <td>Bi0.5Te2.7Se0.3&lt;math&gt;&lt;mrow is="true"&gt;&lt;mi is="true"&gt;B&lt;/mi&gt;&lt;msub is="true"&gt;&lt;mi is="true"&gt;i&lt;/mi&gt;&lt;mn is="true"&gt;0.5&lt;/mn&gt;&lt;/msub&gt;&lt;mi is="true"&gt;T&lt;/mi&gt;&lt;msub is="true"&gt;&lt;mi is="true"&gt;e&lt;/mi&gt;&lt;mn is="true"&gt;2.7&lt;/mn&gt;&lt;/msub&gt;&lt;mi is="true"&gt;S&lt;/mi&gt;&lt;msub is="true"&gt;&lt;mi is="true"&gt;e&lt;/mi&gt;&lt;mn is="true"&gt;0.3&lt;/mn&gt;&lt;/msub&gt;&lt;/mrow&gt;&lt;/math&gt;</td>
      <td>20</td>
      <td>1.6000</td>
      <td>20</td>
      <td>- -</td>
      <td>[37]</td>
    </tr>
    <tr>
      <th>4</th>
      <td>Bulk</td>
      <td>Bi0.5Sb1.5Te3&lt;math&gt;&lt;mrow is="true"&gt;&lt;msub is="true"&gt;&lt;mtext is="true"&gt;Bi&lt;/mtext&gt;&lt;mn is="true"&gt;0.5&lt;/mn&gt;&lt;/msub&gt;&lt;mi is="true"&gt;S&lt;/mi&gt;&lt;msub is="true"&gt;&lt;mi is="true"&gt;b&lt;/mi&gt;&lt;mn is="true"&gt;1.5&lt;/mn&gt;&lt;/msub&gt;&lt;mi is="true"&gt;T&lt;/mi&gt;&lt;msub is="true"&gt;&lt;mi is="true"&gt;e&lt;/mi&gt;&lt;mn is="true"&gt;3&lt;/mn&gt;&lt;/msub&gt;&lt;/mrow&gt;&lt;/math&gt;</td>
      <td>Bi0.5Te2.7Se0.3&lt;math&gt;&lt;mrow is="true"&gt;&lt;mi is="true"&gt;B&lt;/mi&gt;&lt;msub is="true"&gt;&lt;mi is="true"&gt;i&lt;/mi&gt;&lt;mn is="true"&gt;0.5&lt;/mn&gt;&lt;/msub&gt;&lt;mi is="true"&gt;T&lt;/mi&gt;&lt;msub is="true"&gt;&lt;mi is="true"&gt;e&lt;/mi&gt;&lt;mn is="true"&gt;2.7&lt;/mn&gt;&lt;/msub&gt;&lt;mi is="true"&gt;S&lt;/mi&gt;&lt;msub is="true"&gt;&lt;mi is="true"&gt;e&lt;/mi&gt;&lt;mn is="true"&gt;0.3&lt;/mn&gt;&lt;/msub&gt;&lt;/mrow&gt;&lt;/math&gt;</td>
      <td>25</td>
      <td>3.4500</td>
      <td>12.7</td>
      <td>189.8</td>
      <td>ours</td>
    </tr>
  </tbody>
</table><br><br> 
<h2><a href="https://www.sciencedirect.com/science/article/pii/S0950061821011533">Influence of Portland cement and alkali-activated slag binder on the thermoelectric properties of the p-type composites with MWCNT</a></h2> doi: 10.1016/j.conbuildmat.2021.123393 <br> number of tables: 6 <br><br><table border="1" class="dataframe">
  <thead>
    <tr style="text-align: right;">
      <th></th>
      <th>Unnamed: 0</th>
      <th>CaO</th>
      <th>SiO2</th>
      <th>Al2O3</th>
      <th>Fe2O3</th>
      <th>MgO</th>
      <th>Na2O</th>
      <th>K2O</th>
      <th>SO3</th>
      <th>TiO2</th>
      <th>Mn2O3</th>
      <th>SrO</th>
      <th>Sum</th>
      <th>LOI*</th>
    </tr>
  </thead>
  <tbody>
    <tr>
      <th>0</th>
      <td>Fly ash</td>
      <td>4.75</td>
      <td>56.8</td>
      <td>20.8</td>
      <td>9.90</td>
      <td>1.25</td>
      <td>–</td>
      <td>1.35</td>
      <td>1.00</td>
      <td>1.45</td>
      <td>–</td>
      <td>–</td>
      <td>97.3</td>
      <td>2.7</td>
    </tr>
    <tr>
      <th>1</th>
      <td>Slag</td>
      <td>44.80</td>
      <td>33.5</td>
      <td>13.7</td>
      <td>0.50</td>
      <td>2.90</td>
      <td>0.2</td>
      <td>0.50</td>
      <td>1.70</td>
      <td>0.5</td>
      <td>0.2</td>
      <td>0.1</td>
      <td>98.6</td>
      <td>1.4</td>
    </tr>
    <tr>
      <th>2</th>
      <td>Portland cement</td>
      <td>60.70</td>
      <td>20.6</td>
      <td>5.2</td>
      <td>3.42</td>
      <td>2.64</td>
      <td>0.11</td>
      <td>1.00</td>
      <td>2.43</td>
      <td>–</td>
      <td>0.1</td>
      <td>0.1</td>
      <td>96.3</td>
      <td>3.7</td>
    </tr>
  </tbody>
</table><br><br><table border="1" class="dataframe">
  <thead>
    <tr style="text-align: right;">
      <th></th>
      <th>Specimen</th>
      <th>Slag (g)</th>
      <th>Fly ash (g)</th>
      <th>MWCNT (wt%)</th>
      <th>Alkali activator (g)</th>
      <th>Molarity (M)</th>
      <th>Flow (mm)</th>
    </tr>
  </thead>
  <tbody>
    <tr>
      <th>0</th>
      <td>AAC-0</td>
      <td>500</td>
      <td>500</td>
      <td>0.0</td>
