Repository: BindiChen/research

File: Thermoelectric/5-paper.ipynb (part 1 of 3)
```
import pandas as pd
import numpy as np
from algorithm import get_total_mass
import matplotlib.pyplot as plt

pd.set_option('display.max_rows', None)
```

## Helper functions

```
def load_html_table(file):
    with open(file, 'r') as f:
        dfs = pd.read_html(f.read())
    return dfs
```

# Paper 1: Cu2Se thermoelectrics: property, methodology, and device

Link: https://www.sciencedirect.com/science/article/abs/pii/S1748013220301079

```
dfs_S1748013220301079 = load_html_table('data/S1748013220301079.txt')
df_1 = dfs_S1748013220301079[0]
df_2 = dfs_S1748013220301079[1]
```

### Original table 1

```
df_1
```

    Unnamed: 0 Materials  Year                              Composition  \
0            0     Cu2Se  2015                                    Cu2Se   
1            1     Cu2Se  2017                          Cu2Se+0.75wt.%C   
2            2     Cu2Se  2017                          Cu2Se+1%CuInSe2   
3            3     Cu2Se  2017                           Cu2Se0.92S0.08   
4            4     Cu2Se  2017                   Cu2Se (porosity 12.3%)   
5            5     Cu2Se  2017                     Cu1.98S1/3Se1/3Te1/3   
6            6     Cu2Se  2017                Cu2Se+0.3wt.%carbon fiber   
7            7     Cu2Se  2018                   Cu2Se+0.15wt.%graphene   
8            8     Cu2Se  2019        Cu2Se+0.10wt.%carbon-coated boron   
9            9      PbTe  2017                   Na0.025Eu0.03Pb0.955Te   
10          10      PbTe  2016   Pb0.98Na0.02Te-8%SrTe, non-equilibrium   
11          11      PbTe  2015                         PbTe0.8S0.2+3%Na   
12          12      PbTe  2014                        PbTe0.7S0.3+2.5%K   
13          13      PbTe  2014       (PbTe)0.86(PbSe)0.07(PbS)0.07+2%Na   
14          14      PbTe  2013                    Pb0.98Na0.02Te+6%MgTe   
15          15      GeTe  2019                           Bi0.05Ge0.99Te   
16          16      GeTe  2018                     Ge0.76Sb0.08Pb0.12Te   
17          17      GeTe  2018                   Ge0.815Pb0.15Sb0.035Te   
18          18      GeTe  2018                     Ge0.86Pb0.10Sb0.04Te   
19          19      GeTe  2018                      Ge0.86Pb0.1Bi0.04Te   
20          20      GeTe  2018                      Ge0.89Sb0.1In0.01Te   
21          21      GeTe  2017               Ge0.9Sb0.1Te0.9Se0.05S0.05   
22          22      GeTe  2017                         GeTe0.73PbSe0.27   
23          23      SnSe  2019          Sn0.99Pb0.01Se + Se quantum dot   
24          24      SnSe  2019                         Sn0.948Cd0.023Se   
25          25      SnSe  2019                              SnSe+2%SnTe   
26          26      SnSe  2018                     Sn0.98Pb0.01Zn0.01Se   
27          27      SnSe  2017                                 Sn0.95Se   
28          28      SnSe  2016  hole doped SnSe single crystal (b-axis)   
29          29      SnSe  2014             SnSe single crystal (b-axis)   

   Carrier type    np (cm-3)  S (μV K−1)  σ (S cm−1)  S2σ (μW cm−1 K-2)  \
0             p            –         280       105.0                8.2   
1             p    3.4×e1020         302        98.0                8.9   
2             p   2.0 × 1020         150       550.0               12.4   
3             p   2.8 × 1020         285       133.0               10.8   
4             p   1.3 × 1021         240       313.0               18.0   
5             p   1.1 × 1021         243       182.0               10.7   
6             p            –         175       375.0               11.5   
7             p   1.8 × 1020         180       270.0                8.7   
8             p            –         300       100.0                9.0   
9             p   1.6 × 1020         230       400.0               21.1   
10            p   1.7 × 1020         285       280.0               22.7   
11            p  0.82 × 1020         240       300.0               17.3   
12            p  2.03 × 1020         300       160.0               14.4   
13            p  6.07 × 1019         270       355.0               25.9   
14            p   8.7 × 1019         305       265.0               24.7   
15            p     2 × 1020         250       714.3               44.6   
16            p     1 × 1020         260       469.5               31.7   
17            p   1.2 × 1020         248       454.5               28.0   
18            p   1.6 × 1020         260       476.2               32.2   
19            p   1.5 × 1020         285       370.4               30.1   
20            p   1.8 × 1020         250       580.0               36.3   
21            p  1.02 × 1020         252       640.0               40.6   
22            p     2 × 1020         227       406.5               21.0   
23            p   6.9 × 1018         410        31.0                5.2   
24            p   2.6 × 1019         290        75.0                6.3   
25            p   4.8 × 1019         280       195.0               15.3   
26            p   5.6 × 1018         333        49.0                5.4   
27            p   1.1 × 1019         320        70.0                7.2   
28            p     4 × 1019         305       160.0               14.9   
29            p   2.8 × 1018         340        80.0                9.2   

    κ (W m−1 K−1) κl (W m−1 K−1)  T (K)    zT  Ref.  
0           0.380          0.243    873  1.80  [33]  
1           0.370          0.223   1000  2.40  [34]  
2           0.400              –    850  2.60  [35]  
3           0.540           0.34   1000  2.00  [64]  
4           0.950          0.481   1000  1.90  [36]  
5           0.570          0.297   1000  1.90  [37]  
6           0.400              –    850  2.40  [38]  
7           0.320              –    870  2.44  [39]  
8           0.400          0.250   1000  2.20  [40]  
9           0.800          0.120    850  2.20  [48]  
10          0.830          0.313    923  2.50  [49]  
11          0.820          0.266    923  2.30  [50]  
12          0.600          0.305    923  2.20  [51]  
13          1.050          0.482    800  2.00  [52]  
14          1.020          0.584    823  2.00  [53]  
15          1.450          0.754    650  2.00  [56]  
16          1.100          0.537    800  2.30  [60]  
17          1.000          0.455    800  2.20  [57]  
18          0.920          0.491    600  2.10  [57]  
19          0.750          0.417    600  2.40  [58]  
20          1.250          0.577    773  2.30  [54]  
21          1.230          0.625    630  2.10  [59]  
22          0.800          0.312    800  2.10  [55]  
23          0.230          0.189    873  2.00  [41]  
24          0.310          0.217    823  1.70  [42]  
25          0.580          0.348    793  2.10  [43]  
26          0.215          0.151    873  2.20  [44]  
27          0.300          0.208    873  2.10  [45]  
28          0.560          0.374    773  2.00  [46]  
29          0.330          0.219    923  2.60  [47]

### Calculating Mass for Table 1

```
df_1['total_mass'] = df_1['Composition'].apply(get_total_mass)
```

----> () case (PbTe)0.86(PbSe)0.07(PbS)0.07
--- prefix 0.86 334.79999999999995 0.86(PbSe)0.07(PbS)0.07
--- prefix 0.07 286.15999999999997 0.07(PbS)0.07
--- prefix 0.07 239.265 0.07
324.70775
----> () case hole doped SnSe single crystal (b-axis)
----> () case SnSe single crystal (b-axis)

```
df1 = df_1[['Composition', 'zT', 'total_mass']]
df1
```

                                Composition    zT  total_mass
0                                     Cu2Se  1.80  206.052000
1                           Cu2Se+0.75wt.%C  2.40  224.613216
2                           Cu2Se+1%CuInSe2  2.60  209.414840
3                            Cu2Se0.92S0.08  2.00  202.300400
4                    Cu2Se (porosity 12.3%)  1.90  206.052000
5                      Cu1.98S1/3Se1/3Te1/3  1.90  205.362747
6                 Cu2Se+0.3wt.%carbon fiber  2.40  213.476486
7                    Cu2Se+0.15wt.%graphene  2.44  209.764243
8         Cu2Se+0.10wt.%carbon-coated boron  2.20         NaN
9                    Na0.025Eu0.03Pb0.955Te  2.20  330.609664
10   Pb0.98Na0.02Te-8%SrTe, non-equilibrium  2.50         NaN
11                         PbTe0.8S0.2+3%Na  2.30  316.382693
12                        PbTe0.7S0.3+2.5%K  2.20  307.116958
13       (PbTe)0.86(PbSe)0.07(PbS)0.07+2%Na  2.00  325.167545
14                    Pb0.98Na0.02Te+6%MgTe  2.00  340.230095
15                           Bi0.05Ge0.99Te  2.00  209.962619
16                     Ge0.76Sb0.08Pb0.12Te  2.30  217.411200
17                   Ge0.815Pb0.15Sb0.035Te  2.20  222.143200
18                     Ge0.86Pb0.10Sb0.04Te  2.10  215.660800
19                      Ge0.86Pb0.1Bi0.04Te  2.40  219.149615
20                      Ge0.89Sb0.1In0.01Te  2.30  205.573780
21               Ge0.9Sb0.1Te0.9Se0.05S0.05  2.10  197.943250
22                         GeTe0.73PbSe0.27  2.10  394.307200
23          Sn0.99Pb0.01Se + Se quantum dot  2.00  198.554900
24                         Sn0.948Cd0.023Se  1.70  194.082533
25                              SnSe+2%SnTe  2.10  202.596200
26                     Sn0.98Pb0.01Zn0.01Se  2.20  198.021890
27                                 Sn0.95Se  2.10  191.734500
28  hole doped SnSe single crystal (b-axis)  2.00         NaN
29             SnSe single crystal (b-axis)  2.60         NaN

### Original Table 2

```
df_2
```

    Unnamed: 0                            Compo. Carrier type   np (cm−3)  \
0            0  Tubular porous Cu2Se (0.09pores)            p           –   
1            1             Cu2Se+0.8%Carbon dots            p  2.9 × 1020   
2            2      Cu2Se+0.1wt.% C coated Boron            p           –   
3            3                          Cu1.98Se            p  2.8 × 1020   
4            4                  Cu1.982Bi0.006Se            p           –   
5            5                 Cu2Se/0.05wt.%SiC            p  1.1 × 1021   
6            6                     Cu2Se+10%TiO2            p  3.1 × 1020   
7            7               Cu1.8Ag0.2Se0.9S0.1            p           –   
8            8                     Cu2Se0.7Te0.3            p  1.5 × 1021   
9            9                       β-Cu2.075Se            p    1 × 1020   
10          10         Cu2Se+0.42wt.% nano boron            p    4 × 1020   
11          11           Cu2Se+0.45wt.% Graphene            p    8 × 1020   
12          12             Cu2Se+0.3wt.% C fiber            p           –   
13          13              Cu1.98S1/3Se1/3Te1/3            p  1.2 × 1020   
14          14            Cu2Se (porosity 12.3%)            p  1.3 × 1021   
15          15                      Cu2Se0.8S0.2            p  0.2 × 1020   
16          16                    Cu2Se0.92S0.08            p  2.7 × 1020   
17          17               Cu2Se+1 mol%CuInSe2            p    7 × 1020   
18          18                 Cu2Se+0.75wt.%CNT            p  3.1 × 1020   
19          19                    Cu1.98Sn0.01Se            p  4.6 × 1020   
20          20                      Cu2Se (Nano)            p    3 × 1020   
21          21                    Cu2S0.52Te0.48            p  1.8 × 1021   
22          22          Cu2Se (Nano + amorphous)            p  6.3 × 1020   
23          23               β-Cu2-ySe0.95Br0.05            p    1 × 1020   
24          24                             Cu2Se            p           –   
25          25                             Cu2Se            p    3 × 1020   

    σ (S cm−1)  S (μV K−1)  S2σ (μW cm−1 K-2)  κ (W m−1 K−1) κl (W m−1 K−1)  \
0          135         280               10.6           0.46           0.28   
1          110         280                9.1           0.42           0.25   
2          105         295                9.1           0.41           0.24   
3          220         240               12.7           0.70           0.50   
4          360         145                7.6           0.54           0.35   
5          740         132               13.0           0.60              –   
6          250         230               13.2           0.85           0.31   
7          110         280                8.6           0.48           0.34   
8          270         205               11.3           0.80           0.37   
9          320         160                8.2           0.48           0.33   
10         195         250               12.2           0.65           0.38   
11         250         180                8.1           0.29              –   
12         360         175               11.0           0.39              –   
13         167         250               10.4           0.55           0.28   
14         313         235               17.3           0.90           0.40   
15          67         323                7.0           0.40           0.30   
16         133         280               10.5           0.52           0.31   
17         550         150               12.4           0.40              –   
18         100         302                9.1           0.38           0.22   
19         105         284                8.5           0.69           0.55   
20          93         296                8.1           0.38           0.25   
21         180         205                7.6           0.36           0.07   
22         175         205                7.4           0.34           0.07   
23         159         175                4.9           0.36           0.28   
24         182         254               11.7           0.71           0.43   
25         132         295               11.5           0.75           0.54   

      zT  T (K)  Year                    Methods   Ref.  
0   2.00    873  2020              gasar process  [131]  
1   2.00    973  2020   Solvothermal + sintering  [132]  
2   2.23   1000  2019                    Melting   [40]  
3   1.40    700  2019           NaCl-flux method  [107]  
4   0.65    460  2019               Solvothermal  [142]  
5   2.00    873  2019                   BM + SPS  [133]  
6   1.60   1073  2019         Solvothermal + SPS  [137]  
7   1.60    900  2019  Melting + Annealing + SPS  [124]  
8   1.42   1000  2018  Melting + Annealing + SPS  [102]  
9   0.51    300  2018                     SSR+HP  [141]  
10  1.64    873  2018                   BM + SPS  [105]  
11  2.43    870  2018             BM + Annealing   [39]  
12  2.40    850  2017                    Melting   [38]  
13  1.89   1000  2017  Melting + Annealing + SPS   [37]  
14  1.92   1000  2017      Solid-state explosion   [36]  
15  1.65    950  2017  Melting + Annealing + SPS  [103]  
16  2.01   1000  2017  Melting + Annealing + SPS   [64]  
17  2.63    850  2017                      BM+HP   [35]  
18  2.40   1000  2017                   BM + SPS   [34]  
19  1.01    823  2016              Melting + SPS  [101]  
20  1.82    850  2016         Solvothermal + SPS   [33]  
21  2.10   1000  2015      SSR + Annealing + SPS  [104]  
22  2.11    973  2015               wet BM + SPS  [106]  
23  0.41    300  2015  Melting + Annealing + SPS  [119]  
24  1.61    973  2012                      BM+HP  [160]  
25  1.53   1000  2012              Melting + SPS   [67]

### Calculating mass for Table 2

```
df_2['total_mass'] = df_2['Compo.'].apply(get_total_mass)
```

----> () case Tubular porous Cu2Se (0.09pores)

```
df2 = df_2[['Compo.', 'zT', 'total_mass']]
df2.columns = ['Composition', 'zT', 'total_mass']
df2
```

                         Composition    zT  total_mass
0   Tubular porous Cu2Se (0.09pores)  2.00         NaN
1              Cu2Se+0.8%Carbon dots  2.00  206.148086
2       Cu2Se+0.1wt.% C coated Boron  2.23  208.526829
3                           Cu1.98Se  1.40  204.781080
4                   Cu1.982Bi0.006Se  0.65  206.162054
5                  Cu2Se/0.05wt.%SiC  2.00         NaN
6                      Cu2Se+10%TiO2  1.60  214.038580
7                Cu1.8Ag0.2Se0.9S0.1  1.60  210.226940
8                      Cu2Se0.7Te0.3  1.42  220.644000
9                        β-Cu2.075Se  0.51         NaN
10         Cu2Se+0.42wt.% nano boron  1.64  215.408038
11           Cu2Se+0.45wt.% Graphene  2.43  217.188729
12             Cu2Se+0.3wt.% C fiber  2.40  213.476486
13              Cu1.98S1/3Se1/3Te1/3  1.89  205.362747
14            Cu2Se (porosity 12.3%)  1.92  206.052000
15                      Cu2Se0.8S0.2  1.65  196.673000
16                    Cu2Se0.92S0.08  2.01  202.300400
17               Cu2Se+1 mol%CuInSe2  2.63         NaN
18                 Cu2Se+0.75wt.%CNT  2.40         NaN
19                    Cu1.98Sn0.01Se  1.01  205.968180
20                      Cu2Se (Nano)  1.82  206.052000
21                    Cu2S0.52Te0.48  2.10  205.013800
22          Cu2Se (Nano + amorphous)  2.11  206.052000
23               β-Cu2-ySe0.95Br0.05  0.41         NaN
24                             Cu2Se  1.61  206.052000
25                             Cu2Se  1.53  206.052000

## Paper 2: SrTiO3-based thermoelectrics: Progress and challenges
Link: https://www.sciencedirect.com/science/article/abs/pii/S2211285520307734

```
S2211285520307734 = load_html_table('data/S2211285520307734.txt')
df_3 = S2211285520307734[0]
df_4 = S2211285520307734[1]
df_5 = S2211285520307734[2]
```

### Raw Table 3

```
df_3
```

    Unnamed: 0                                Product                      ZT  \
0            0                 MTiO3 (M = Sr, Ba, Ca)  MTiO3 (M = Sr, Ba, Ca)   
1            1     La-doped STO with 0.6 wt% graphene                    0.42   
2            2                     La/Nb co-doped STO                   ~0.65   
3            3                     La/Nb co-doped STO                    0.43   
4            4                       BaFe0.9Ti0.1O3-δ                       –   
5            5            BaTiO3 with1.7 wt% graphene                   0.008   
6            6  BaTiO3 with 15 wt% Pb(Mg0.33Nb0.67)O3                   0.002   
7            7                  Sr/La co-doped CaTiO3                    0.22   
8            8                                 CaMnO3                  CaMnO3   
9            9                       CaMn0.98Nb0.02O3                   0.325   
10          10                         Ca0.9Yb0.1MnO3                     0.2   
11          11                         Ca0.9La0.1MnO3                       –   
12          12                 Ca0.89Pr0.08Sr0.03MnO3                    ~0.2   
13          13                                 LaCoO3                  LaCoO3   
14          14                       La0.95Sr0.05CoO3                    0.18   
15          15                       LaCo0.9Ni0.1O3-δ                       –   
16          16                         La0.9Pb0.1CoO3                     0.2   
17          17                       La0.94Sr0.06CoO3                   0.048   
18          18                         La0.9Sr0.1CoO3                   0.097   
19          19                       NaxCoO2/NaxCo2O4        NaxCoO2/NaxCo2O4   
20          20                              NaxCoO2-δ                     1.2   
21          21                                NaxCoO2                   0.144   
22          22                             Na1.5Co2O4                       –   
23          23                             Na1.7Co2O4                     0.8   
24          24                      Ag-doped NaxCo2O4                    0.51   
25          25                      Ag-doped NaxCo2O4                    0.91   
26          26                               Ca3Co4O9                Ca3Co4O9   
27          27               (Ca2.7Na0.15Bi0.15)Co4O9                    0.18   
28          28                      Ca2.7Eu0.3Co4O9+δ                     0.3   
29          29                               Ca3Co4O9                    0.16   
30          30             Ag-doped Ca2.9Cd0.1Co4O9+δ                    0.31   
31          31                 Ca2.61La0.09Ag0.3Co4O9                    0.35   
32          32                                BiCuSeO                 BiCuSeO   
33          33                                BiCuSeO                    ~0.7   
34          34                       Ba-doped BiCuSeO                     1.1   
35          35                           BiCu0.975SeO                    0.81   
36          36                      Bi0.94Pb0.06CuSeO                    1.14   
37          37                    Bi0.875Ba0.125CuSeO                     1.4   
38          38                                  In2O3                   In2O3   
39          39                           In1.8Ge0.2O3                    0.45   
40          40                         In1.95Sn0.05O3                    ~0.3   
41          41                         In1.98Co0.02O3                    0.26   
42          42                     In1.92(ZnCe)0.08O3                     0.4   
43          43                     In1.76(ZnCe)0.12O3                   ~0.44   
44          44                                    ZnO                     ZnO   
45          45                          Zn0.98AI0.02O                     0.3   
46          46                    Zn0.96AI0.02Ga0.02O                    0.65   
47          47                           AI-doped ZnO                    0.44   
48          48                          Zn0.98Ga0.02O                    0.27   

                     T (K)              σ (S cm−1)              S (μV K−1)  \
0   MTiO3 (M = Sr, Ba, Ca)  MTiO3 (M = Sr, Ba, Ca)  MTiO3 (M = Sr, Ba, Ca)   
1                      273                    2000                    −112   
2                     1100                     200                    −280   
3                     1009                     286                    −210   
4                     1100                    ~1.2                     150   
5                      573                    ~2.7                    −360   
6                      483                       –                      48   
7                      873                    ~250                    −200   
8                   CaMnO3                  CaMnO3                  CaMnO3   
9                     1073                       –                    −242   
10                    1000                     ~82                    −155   
11                    1073                       –                     320   
12                     973                       –                       –   
13                  LaCoO3                  LaCoO3                  LaCoO3   
14                     298                       –                     713   
15                     540                       –                     ~65   
16                     575                       –                     125   
17                     300                       –                       –   
18                     300                    ~279                    ~159   
19        NaxCoO2/NaxCo2O4        NaxCoO2/NaxCo2O4        NaxCoO2/NaxCo2O4   
20                     800                   ~1923                     200   
21                      80                       –                    ~210   
22                     300                    ~312                    ~120   
23                     955                    ~303                    ~210   
24                     957                       –                       –   
25                     973                       –                       –   
26                Ca3Co4O9                Ca3Co4O9                Ca3Co4O9   
27                    1073                    ~145                    ~180   
28                    1000                       –                    ~194   
29                     973                       –                       –   
30                     950                    ~250                    ~190   
31                    1073                       –                    ~120   
32                 BiCuSeO                 BiCuSeO                 BiCuSeO   
33                     773                     ~46                    ~310   
34                     923                    ~190                    ~182   
35                     923                    ~316                     273   
36                     823                    ~250                    ~165   
37                     923                    ~270                    ~195   
38                   In2O3                   In2O3                   In2O3   
39                    1273                       –                       –   
40                    1000                    ~670                    −110   
41                    1073                       –                       –   
42                    1050                    ~370                    −150   
43                     973                    ~420                    −150   
44                     ZnO                     ZnO                     ZnO   
45                    1273                    ~340                    −190   
46                    1247                       –                    −260   
47                    1000                       –                       –   
48                    1082                    ~870                    −140   

         S2σ (μW cm−1 K−2)           κ (W m−1 K−1)                    Year  \
0   MTiO3 (M = Sr, Ba, Ca)  MTiO3 (M = Sr, Ba, Ca)  MTiO3 (M = Sr, Ba, Ca)   
1                       24                     1.5                    2015   
2                      ~16                   ~2.75                    2017   
3                     12.6                    ~3.0                    2018   
4                      0.1                       –                    2013   
5                     0.35                       –                    2017   
6                        –                       –                    2018   
7                       10                    ~3.7                    2004   
8                   CaMnO3                  CaMnO3                  CaMnO3   
9                        –                   ~0.78                    2008   
10                     3.1                    ~1.6                    2008   
11                     3.9                       –                    2019   
12                     3.5                    ~1.8                    2019   
13                  LaCoO3                  LaCoO3                  LaCoO3   
14                       –                   ~3.75                    2004   
15                    1.42                       –                    2006   
16                       –                    ~0.9                    2006   
17                      ~3                    ~1.9                    2008   
18                      ~9                    ~2.2                    2010   
19        NaxCoO2/NaxCo2O4        NaxCoO2/NaxCo2O4        NaxCoO2/NaxCo2O4   
20                    76.9                     5.1                    2001   
21                       –                       –                    2006   
22                       –                       –                    2001   
23                     ~13                    ~1.6                    2003   
24                     ~12                    ~2.8                    2006   
25                     ~19                    ~2.0                    2008   
26                Ca3Co4O9                Ca3Co4O9                Ca3Co4O9   
27                     5.8                    3.47                    2003   
28                       –                    ~1.6                    2003   
29                    3.51                       –                    2005   
30                      ~9                   ~2.75                    2019   
31                     6.5                    ~1.7                    2020   
32                 BiCuSeO                 BiCuSeO                 BiCuSeO   
33                    ~4.4                     0.5                    2012   
34                    ~6.3                   ~0.48                    2012   
35                    ~4.1                     0.5                    2012   
36                      ~7                   ~0.52                    2013   
37                     ~10                    0.25                    2014   
38                   In2O3                   In2O3                   In2O3   
39                       –                    ~1.8                    2008   
40                    ~9.2                    ~3.5                    2009   
41                     4.6                    ~1.6                    2010   
42                    ~8.3                    ~2.2                    2012   
43                    ~9.5                    ~2.1                    2015   
44                     ZnO                     ZnO                     ZnO   
45                   ~12.5                       –                    1995   
46                     ~23                      ~5                    2009   
47                       –                      ~2                    2011   
48                     ~17                    ~7.5                    2013   

                       Ref  
0   MTiO3 (M = Sr, Ba, Ca)  
1                     [65]  
2                     [63]  
3                     [66]  
4                     [67]  
5                     [68]  
6                     [69]  
7                     [70]  
8                   CaMnO3  
9                     [71]  
10                    [72]  
11                    [73]  
12                    [74]  
13                  LaCoO3  
14                    [75]  
15                    [76]  
16                    [77]  
17                    [78]  
18                    [79]  
19        NaxCoO2/NaxCo2O4  
20                    [80]  
21                    [81]  
22                    [82]  
23                    [83]  
24                    [84]  
25                    [85]  
26                Ca3Co4O9  
27                    [86]  
28                    [87]  
29                    [88]  
30                    [89]  
31                    [90]  
32                 BiCuSeO  
33                    [91]  
34                    [92]  
35                    [93]  
36                    [94]  
37                    [27]  
38                   In2O3  
39                    [95]  
40                    [96]  
41                    [97]  
42                    [98]  
43                    [99]  
44                     ZnO  
45                    [30]  
46                   [100]  
47                   [101]  
48                   [102]

### Calculating mass for Table 3

```
df_3['total_mass'] = df_3['Product'].apply(get_total_mass)
```

----> () case MTiO3 (M = Sr, Ba, Ca)
----> () case BaTiO3 with 15 wt% Pb(Mg0.33Nb0.67)O3
--- prefix O3 70.2679246 O3
----> () case (Ca2.7Na0.15Bi0.15)Co4O9
--- prefix Co4O9 143.0061225 Co4O9
----> () case In1.92(ZnCe)0.08O3
--- prefix 0.08O3 205.52500000000003 0.08O3
----> () case In1.76(ZnCe)0.12O3
--- prefix 0.12O3 205.52500000000003 0.12O3

```
df3=df_3[['Product', 'ZT', 'total_mass']]
df3.columns = ['Composition', 'zT', 'total_mass']
df3
```

                              Composition                      zT  total_mass
0                  MTiO3 (M = Sr, Ba, Ca)  MTiO3 (M = Sr, Ba, Ca)         NaN
1      La-doped STO with 0.6 wt% graphene                    0.42         NaN
2                      La/Nb co-doped STO                   ~0.65         NaN
3                      La/Nb co-doped STO                    0.43         NaN
4                        BaFe0.9Ti0.1O3-δ                       –         NaN
5             BaTiO3 with1.7 wt% graphene                   0.008         NaN
6   BaTiO3 with 15 wt% Pb(Mg0.33Nb0.67)O3                   0.002         NaN
7                   Sr/La co-doped CaTiO3                    0.22         NaN
8                                  CaMnO3                  CaMnO3  143.014249
9                        CaMn0.98Nb0.02O3                   0.325  143.773616
10                         Ca0.9Yb0.1MnO3                     0.2  156.310449
11                         Ca0.9La0.1MnO3                       –  152.896999
12                 Ca0.89Pr0.08Sr0.03MnO3                    ~0.2  152.506881
13                                 LaCoO3                  LaCoO3  245.836900
14                       La0.95Sr0.05CoO3                    0.18  243.272625
15                       LaCo0.9Ni0.1O3-δ                       –         NaN
16                         La0.9Pb0.1CoO3                     0.2  252.666350
17                       La0.94Sr0.06CoO3                   0.048  242.759770
18                         La0.9Sr0.1CoO3                   0.097  240.708350
19                       NaxCoO2/NaxCo2O4        NaxCoO2/NaxCo2O4         NaN
20                              NaxCoO2-δ                     1.2         NaN
21                                NaxCoO2                   0.144         NaN
22                             Na1.5Co2O4                       –  216.348655
23                             Na1.7Co2O4                     0.8  220.946609
24                      Ag-doped NaxCo2O4                    0.51         NaN
25                      Ag-doped NaxCo2O4                    0.91         NaN
26                               Ca3Co4O9                Ca3Co4O9  499.961400
27               (Ca2.7Na0.15Bi0.15)Co4O9                    0.18         NaN
28                      Ca2.7Eu0.3Co4O9+δ                     0.3  533.527200
29                               Ca3Co4O9                    0.16  499.961400
30             Ag-doped Ca2.9Cd0.1Co4O9+δ                    0.31         NaN
31                 Ca2.61La0.09Ag0.3Co4O9                    0.35  529.192935
32                                BiCuSeO                 BiCuSeO  367.485780
33                                BiCuSeO                    ~0.7  367.485780
34                       Ba-doped BiCuSeO                     1.1         NaN
35                           BiCu0.975SeO                    0.81  365.897130
36                      Bi0.94Pb0.06CuSeO                    1.14  367.378957
37                    Bi0.875Ba0.125CuSeO                     1.4  358.529107
38                                  In2O3                   In2O3  277.634200
39                           In1.8Ge0.2O3                    0.45  269.198600
40                         In1.95Sn0.05O3                    ~0.3  277.828800
41                         In1.98Co0.02O3                    0.26  276.516504
42                     In1.92(ZnCe)0.08O3                     0.4         NaN
43                     In1.76(ZnCe)0.12O3                   ~0.44         NaN
44                                    ZnO                     ZnO   81.408400
45                          Zn0.98AI0.02O                     0.3         NaN
46                    Zn0.96AI0.02Ga0.02O                    0.65         NaN
47                           AI-doped ZnO                    0.44         NaN
48                          Zn0.98Ga0.02O                    0.27   81.494680

### Original Table 4

```
df_4
```

    Unnamed: 0                                            Product      ZT  \
0            0                                     Sr0.9Pr0.1TiO3    0.34   
1            1         Sr0.95La0.05TiO3 nanoceramics/Nb-doped GBs       –   
2            2                      Sr0.90La0.10TiO3 - 10 mol% Mo  ~0.265   
3            3                    Sr0.9La0.05Dy0.05Ti0.95Nb0.05O3    0.28   
4            4                                 (Sr0.9Gd0.1)TiO3-δ    0.37   
5            5                              Sr0.8La0.18Yb0.02TiO3    0.31   
6            6                               SrNb0.15Ti0.85O3/YSZ    0.21   
7            7                                     Sr0.9La0.1TiO3       –   
8            8                               Sr0.875Pr0.125TiO3-δ       –   
9            9                                   Sr0.91La0.09TiO3    0.37   
10          10                                 Sr0.90Pr0.10TiO3±δ    0.35   
11          11                                   Sr0.85Pr0.15TiO3    0.35   
12          12                                    Sr0.9Y0.1TiO3-δ     0.3   
13          13                        Sr0.8La0.13Ti0.95Nb0.05O3-δ    0.25   
14          14  Textured STO with extensive [100]<math><mrow i...       –   
15          15                                   Sr0.9Nd0.1TiO3±δ    0.42   
16          16                                   Sr0.9Sm0.1TiO3±δ    0.42   
17          17                                   Sr0.9Dy0.1TiO3±δ    0.42   
18          18                                  Sr0.88Y0.08TiO3-δ    0.20   
19          19                         Sr0.97Ti0.8Nb0.17W0.03O3±δ    0.28   
20          20                                   Sr0.95Gd0.05TiO3    0.24   
21          21                             Sr0.95Ti0.90Ta0.10O3-δ    0.37   
22          22                             Sr0.90Ti0.80Ta0.20O3-δ    0.35   
23          23                  Sr0.9La0.067TiO3/0.6 wt% graphene    0.42   
24          24                  Sr0.9La0.067TiO3/0.6 wt% graphene    0.36   
25          25                                   SrTi0.85Nb0.15O3     0.4   
26          26                                Sr0.775La0.15TiO3-δ    0.41   
27          27                              SrNb0.15Ti0.85O3/TiO2    0.33   
28          28                         Sr0.8La0.067Ti0.8Nb0.2O3-δ   0.345   
29          29                                  STO/0.64 vol% RGO    0.09   
30          30                               Sr0.95Ti0.9Nb0.1O3±δ   ~0.26   
31          31                        Sr0.9La0.1Ti0.9Nb0.1O3/TiO2   ~0.65   
32          32                                   SrTi0.85Nb0.15O3       –   
33          33                                     Sr0.9La0.1TiO3   0.269   
34          34              Sr0.8La0.067Ti0.8Nb0.2O3-δ/2.5 wt% Fe    0.38   
35          35              Sr0.8La0.067Ti0.8Nb0.2O3-δ/2.5 wt% Cu    0.36   
36          36                                    Sr0.5La0.33TiO3    0.27   
37          37                                   SrTi0.97Zr0.03O3    0.15   
38          38                                     SrTi0.9Nb0.1O3    0.21   
39          39               STO/Sr0.9La0.1Ti0.8Nb0.2O3 composite    0.35   
40          40                           Sr0.9La0.1TiO3/20 wt% Ag     0.3   
41          41                         Sr0.93La0.07Ti0.93Nb0.07O3    0.43   
42          42                            Sr0.86Nd0.1Ti0.9Nb0.1O3    0.32   
43          43                                           SrTiO3-δ   0.047   
44          44                                 SrTi0.998Cr0.002O3    0.17   
45          45        Sr0.98Ti0.9Nb0.1O3±δ/0.6 wt% graphene oxide    0.29   
46          46                             Sr0.9La0.1Ti0.8Nb0.2O3    0.31   
47          47                                   SrTi0.8Nb0.2O3±δ    0.36   
48          48                                     Sr0.9Nd0.1TiO3    0.37   
49          49                                 Sr0.93Bi0.07TiO3-δ   ~0.13   
50          50                                 Sr0.97Ti0.8Nb0.2O3   0.236   
51          51                                SrTi0.7Sn0.2Fe0.1O3       –   
52          52                        Sr0.2La0.53Ti0.95Nb0.05O3-δ    0.15   
53          53            Sr0.75La0.1Dy0.1TiO3/3.0 wt% STO fibers    0.19   
54          54          Sr0.93Ti0.9Nb0.1O3/0.6 wt% graphene oxide   ~0.22   
55          55                                   Sr0.99Ag0.01TiO3   ~0.09   
56          56                                  Sr0.6Pr0.27TiO3±δ    0.26   
57          57        Sr0.8La0.067Ti0.8Nb0.2O3-δ/1.0 wt% graphene   ~0.25   
58          58                                Sr0.9La0.1TiO3/B2O3   ~0.39   
59          59                             Sr0.87Dy0.07Nd0.06TiO3    0.19   
60          60                             (Sr0.88La0.12)0.95TiO3     0.2   
61          61                                     Sr0.8La0.2TiO3    0.32   
62          62                 SrTi0.8Nb0.2O3/TiO2 nano-composite       –
