Repository: BindiChen/research

File: Thermoelectric/new_paper.ipynb (part 1 of 2)
```
import pandas as pd
import numpy as np
from algorithm import get_total_mass
import matplotlib.pyplot as plt

pd.set_option('display.max_rows', None)
```

```
def load_html_table(file):
    with open(file, 'r') as f:
        dfs = pd.read_html(f.read())
    return dfs
```

## S1364032121000952

```
dfs_S1364032121000952 = load_html_table('S1364032121000952.txt')
df_1 = dfs_S1364032121000952[0]
df_1
```

    Unnamed: 0                               Material Carrier type T (K)  \
0            0                 MWCNT/Bi2(Te0.9Se0.1)3            n   423   
1            1                 MWCNT/(Bi0.2Sb0.8)2Te3            p   348   
2            2                            MWNT/Bi2Te3            n   323   
3            3                            CNTs/Bi2Te3            n   473   
4            4                            CNTs/Bi2Te3            n   473   
5            5                      CNTs/Bi2(Se, Te)3            n   473   
6            6                       Bi2Te3/GQDs-20nm            n   425   
7            7                        BiSbTe/graphene            p   425   
8            8        Expanded graphene/Bi0.5Sb1.5Te3            p   360   
9            9  Ingot Bi0.5Sb1.5Te3/expanded graphene            p   360   
10          10                           SWCNT/Bi2Te3            n   473   
11          11               Bi0.48Sb1.52Te3/graphene            p   300   
12          12                       (Bi, Sb)2Te3/DLC            p     –   
13          13                         CoSb3/graphene            p   800   
14          14                         YbyCo4Sb12/rGO            n   850   
15          15                       CeyFe3CoSb12/rGO            n   700   
16          16                                ZnO/rGO            n   900   
17          17                          Graphene/LSTO            n   298   
18          18                                rGO/STO            n   790   
19          19                             Cu2Se/CNTs            p  1000   
20          20                              Cu2Se/C/B            p  1000   
21          21                             PANI/MWCNT            p   300   
22          22                             PANI/SWCNT            p   300   
23          23                             PANI/SWCNT            p   300   
24          24                          PANI/graphene            p   300   
25          25                          PANI/graphene            p   300   
26          26                PANI/graphene/PANI/CNTs            p   300   
27          27                            MWCNT/PEDOT            p   300   
28          28                              PEDOT/CNT            p   300   
29          29                         PEDOT/graphene            p   300   
30          30                      PEDOT/graphene/Te            p   300   
31          31                         PEDOT/SWCNT/BC            p   300   
32          32                             P3HT/SWCNT            p   300   
33          33                          P3HT/graphene            p   300   
34          34                              PPy/MWCNT            p   300   
35          35                           PPy/graphene            p   300   
36          36                              PPy/SWCNT            p   300   
37          37                                PPy/rGO            p   300   
38          38                              CNTs/PVAc            p   300   

   σ (S cm−1) S (μV K−1) S2σ (μW m−1 K−2) кl (W m−1 K−1) к (W m−1 K−1)  \
0           –       −164                –              –          0.94   
1           –        238                –              –          0.71   
2          85       −130              140              –             –   
3           –       −125             1080            0.2          0.65   
4           –       −120             1100           0.13          0.67   
5           –       −130             1170           0.10           0.6   
6         400       −148              880           0.47          0.65   
7         900        195             3700           0.70           1.7   
8         500        205             2100           0.30          0.67   
9         500        203             2700           0.44           0.8   
10        524       −172             1600           0.23          0.52   
11       1000        210             4500           0.63           1.1   
12        100        550             4600              –             –   
13        380        140             7900           0.45          1.25   
14       1420       −195             5300           0.62             –   
15       1500       −180             5200              –             –   
16        750        −90                –           0.23             2   
17       2000       −120             2400           0.75           1.8   
18         30       −380             4500           3.55             3   
19        100        300              880          0.142          0.37   
20        120        308              935            0.3          0.34   
21         90         28                5              –           0.5   
22        125         40               20              –           1.5   
23        769         65              176              –          0.43   
24        856         15               19              –             –   
25        814         26               55              –             –   
26       1900        120             2710              –             –   
27        612         19               22              –         0.345   
28        400         40               25              –          0.38   
29        637         27               46              –             –   
30         35        202              143              –             –   
31      290.6         19               12              –          0.13   
32       2760         31              267              –             –   
33        1.2         35             0.16              –           NaN   
34         33         25                2              –             –   
35         75         34              8.6              –             –   
36        300       26.5             21.7              –             –   
37         80         28             7.28              –             –   
38         48         40                –              –          0.35   

   Maximum ZT   Ref.  
0        0.98  [133]  
1        1.47  [134]  
2           –  [135]  
3        0.85  [136]  
4        0.78  [137]  
5         0.9  [137]  
6        0.55  [115]  
7        1.05  [138]  
8        1.13  [139]  
9        1.24  [139]  
10       0.89  [123]  
11       1.25  [140]  
12          –  [121]  
13       0.61   [89]  
14       1.51  [124]  
15       1.06   [88]  
16       0.28  [141]  
17       0.42  [125]  
18       0.09  [142]  
19        2.4  [112]  
20       2.23    [4]  
21          –  [143]  
22      0.004  [132]  
23       0.12  [144]  
24          –  [145]  
25          –  [145]  
26          –  [146]  
27      0.019  [131]  
28          –  [147]  
29          –  [131]  
30          –  [148]  
31      0.028  [149]  
32          –  [150]  
33          –  [151]  
34          –  [152]  
35          –  [153]  
36          –  [154]  
37          –  [155]  
38          –  [156]

```
df_1['total_mass'] = df_1['Material'].apply(get_total_mass)
df_1 = df_1[['Material', 'Maximum ZT', 'total_mass']]
df_1.columns = ['Composition', 'zT', 'total_mass']
df_1
```

----> () case MWCNT/Bi2(Te0.9Se0.1)3
--- prefix 3 122.736 3
368.208
----> () case MWCNT/(Bi0.2Sb0.8)2Te3
--- prefix 2Te3 139.20407600000001 2Te3
----> () case CNTs/Bi2(Se, Te)3
----> () case (Bi, Sb)2Te3/DLC

                              Composition     zT  total_mass
0                  MWCNT/Bi2(Te0.9Se0.1)3   0.98     368.208
1                  MWCNT/(Bi0.2Sb0.8)2Te3   1.47         NaN
2                             MWNT/Bi2Te3      –         NaN
3                             CNTs/Bi2Te3   0.85         NaN
4                             CNTs/Bi2Te3   0.78         NaN
5                       CNTs/Bi2(Se, Te)3    0.9         NaN
6                        Bi2Te3/GQDs-20nm   0.55         NaN
7                         BiSbTe/graphene   1.05         NaN
8         Expanded graphene/Bi0.5Sb1.5Te3   1.13         NaN
9   Ingot Bi0.5Sb1.5Te3/expanded graphene   1.24         NaN
10                           SWCNT/Bi2Te3   0.89         NaN
11               Bi0.48Sb1.52Te3/graphene   1.25         NaN
12                       (Bi, Sb)2Te3/DLC      –         NaN
13                         CoSb3/graphene   0.61         NaN
14                         YbyCo4Sb12/rGO   1.51         NaN
15                       CeyFe3CoSb12/rGO   1.06         NaN
16                                ZnO/rGO   0.28         NaN
17                          Graphene/LSTO   0.42         NaN
18                                rGO/STO   0.09         NaN
19                             Cu2Se/CNTs    2.4         NaN
20                              Cu2Se/C/B   2.23         NaN
21                             PANI/MWCNT      –         NaN
22                             PANI/SWCNT  0.004         NaN
23                             PANI/SWCNT   0.12         NaN
24                          PANI/graphene      –         NaN
25                          PANI/graphene      –         NaN
26                PANI/graphene/PANI/CNTs      –         NaN
27                            MWCNT/PEDOT  0.019         NaN
28                              PEDOT/CNT      –         NaN
29                         PEDOT/graphene      –         NaN
30                      PEDOT/graphene/Te      –         NaN
31                         PEDOT/SWCNT/BC  0.028         NaN
32                             P3HT/SWCNT      –         NaN
33                          P3HT/graphene      –         NaN
34                              PPy/MWCNT      –         NaN
35                           PPy/graphene      –         NaN
36                              PPy/SWCNT      –         NaN
37                                PPy/rGO      –         NaN
38                              CNTs/PVAc      –         NaN

## S2468606920302446

```
dfs_S2468606920302446 = load_html_table('S2468606920302446.txt')
```

```
df_2 = dfs_S2468606920302446[0]
df_2
```

   Unnamed: 0                                           Material  ZTmax  \
0           0  β<math><mi mathvariant="italic" is="true">β</m...    2.9   
1           1  α<math><mi mathvariant="italic" is="true">α</m...    0.8   
2           2  γ<math><mi mathvariant="italic" is="true">γ</m...    NaN   
3           3                                             Bi2Te3    1.3   
4           4                                               MoS2    2.2   
5           5                                               PbTe    2.6   
6           6                                      Skutterudites    1.8   

  α (μV/K)                              Advantages  \
0     ~450  Flexible, high theoretical performance   
1     ~700                   Very stable, flexible   
2      NaN                                    None   
3     ~200                    Established material   
4     ~398                      Flexible, low-cost   
5     ~325                    Established material   
6     ~210               Laboratory results strong   

                                  Disadvantages       Ref.  
0                            Poor understanding       [11]  
1  Low relative TE performance, despite Seebeck       [36]  
2                               Highly unstable        NaN  
3                                     Expensive       [37]  
4                       Laboratory results weak       [38]  
5                                     Expensive  [8,37,39]  
6                            Poor understanding     [8,40]

```
df_2['total_mass'] = df_2['Material'].apply(get_total_mass)
df_2 = df_2[['Material', 'ZTmax', 'total_mass']]
df_2.columns = ['Composition', 'zT', 'total_mass']
df_2
```

                                         Composition   zT  total_mass
0  β<math><mi mathvariant="italic" is="true">β</m...  2.9         NaN
1  α<math><mi mathvariant="italic" is="true">α</m...  0.8         NaN
2  γ<math><mi mathvariant="italic" is="true">γ</m...  NaN         NaN
3                                             Bi2Te3  1.3   800.76076
4                                               MoS2  2.2   160.07000
5                                               PbTe  2.6   334.80000
6                                      Skutterudites  1.8         NaN

## S0927025620304687

```
dfs_S0927025620304687 = load_html_table('S0927025620304687.txt')
df_3 = dfs_S0927025620304687[0]
df_3
```

  Unnamed: 0_level_0 Material            S in (µV/K)        σ/τ*1019 (S/m)  \
  Unnamed: 0_level_1 Material Material.1      P-type n-type         P-type   
0                  0     SnI2      300 K        2930   2629           3.26   
1                  1     SnI2      450 K        2176   2098           3.13   
2                  2     SnI2      600 K        1623   1545           2.98   
3                  3     SiI2      300 K        2596   2556           5.21   
4                  4     SiI2      450 K        1700   1658           5.12   
5                  5     SiI2      600 K        1255   1215           5.01   

         S2σ/τ *1010 (Wm-1K-2s−1)            ZT         
  n-type                   P-type n-type P-type n-type  
0   5.86                    13.26   3.89   0.66   0.35  
1   5.75                    17.44   4.89   0.78   0.55  
2   5.61                    21.17   7.63   0.84   0.65  
3   7.85                    15.73   4.07   0.78   0.51  
4   7.72                    19.90   6.43   0.84   0.66  
5   7.58                    23.41   9.67   0.87   0.74

```
df_3.columns
```

MultiIndex([(      'Unnamed: 0_level_0', 'Unnamed: 0_level_1'),
            (                'Material',           'Material'),
            (                'Material',         'Material.1'),
            (             'S in (µV/K)',             'P-type'),
            (             'S in (µV/K)',             'n-type'),
            (          'σ/τ*1019 (S/m)',             'P-type'),
            (          'σ/τ*1019 (S/m)',             'n-type'),
            ('S2σ/τ *1010 (Wm-1K-2s−1)',             'P-type'),
            ('S2σ/τ *1010 (Wm-1K-2s−1)',             'n-type'),
            (                      'ZT',             'P-type'),
            (                      'ZT',             'n-type')],
           )

```
df_3['total_mass'] = df_3[(                'Material',           'Material')].apply(get_total_mass)
```

```
df_3.columns
```

MultiIndex([(      'Unnamed: 0_level_0', 'Unnamed: 0_level_1'),
            (                'Material',           'Material'),
            (                'Material',         'Material.1'),
            (             'S in (µV/K)',             'P-type'),
            (             'S in (µV/K)',             'n-type'),
            (          'σ/τ*1019 (S/m)',             'P-type'),
            (          'σ/τ*1019 (S/m)',             'n-type'),
            ('S2σ/τ *1010 (Wm-1K-2s−1)',             'P-type'),
            ('S2σ/τ *1010 (Wm-1K-2s−1)',             'n-type'),
            (                      'ZT',             'P-type'),
            (                      'ZT',             'n-type'),
            (              'total_mass',                   '')],
           )

```
df_3 = df_3[[(                'Material',           'Material'), (                      'ZT',             'P-type'), (              'total_mass',                   '')]]
df_3.columns = ['Composition', 'zT', 'total_mass']
df_3
```

  Composition    zT  total_mass
0        SnI2  0.66   372.51894
1        SnI2  0.78   372.51894
2        SnI2  0.84   372.51894
3        SiI2  0.78   281.89444
4        SiI2  0.84   281.89444
5        SiI2  0.87   281.89444

## S2211285520312568

```
dfs_S2211285520312568 = load_html_table('S2211285520312568.txt')
df_4 = dfs_S2211285520312568[0]
df_4
```

    Unnamed: 0                        Inorganic            Substrate      ZT  \
0            0                           Bi2Te3            Polyimide   ~0.16   
1            1                           Bi2Te3  Glass fabric + PDMS   ~0.33   
2            2                     Bi2Te3 + RGO            Polyimide  0.0035   
3            3         Bi2Te2.8Se0.2 nanoplates            Polyimide    0.43   
4            4             Bi2Se3HA0.11DMSO0.06                    –   0.187   
5            5              Ag2S0.5Se0.45Te0.05                    –    0.44   
6            6                            Ag2Se            Polyimide     0.6   
7            7                     Ag2Te0.6S0.4                    –    0.22   
8            8       Sr0.95La0.05TiO3 nanocubes             Si (100)     0.2   
9            9                   SrTi0.8Nb0.2O3               LaAlO3    0.37   
10          10                SrTi0.8Nb0.2O2.75               LaAlO3    0.29   
11          11                   SrTi0.8Nb0.2O3             Si, SiO2    0.04   
12          12                             CNTs                Glass     0.5   
13          13                             TiS2                  CaF    0.28   
14          14                  Yb-filled CoSb3                    –    0.48   
15          15  Ag/In co-doped CoSb3, this work                    –    0.65   

    T (K) σ (S cm−1) S (μV K−1) S2σ (μW cm−1 K−2) κ (W m−1 K−1)  Ref.  
0     300       73.0     -137.8             ~1.47          0.25  [43]  
1     298     ~600.0    ~−140.0             ~11.8         ~1.00  [44]  
2     300       48.8     -148.0              1.08             –  [45]  
3     448      275.0     -143.0               5.6          0.56  [41]  
4     300     1480.0      -80.0               9.5          1.52  [46]  
5     300      270.0     -136.0               5.0          0.33  [47]  
6     300      497.0     -140.0             9.874         0.478  [48]  
7     300      800.0      -84.0              5.67          0.78  [49]  
8     273      160.0     -239.0              ~9.1          1.50  [50]  
9    1000     ~325.0    ~−200.0             ~13.0         ~3.50  [51]  
10   1000     ~614.2    ~−125.4              ~9.6             –  [40]  
11    300       25.0     -156.0              ~0.6         ~0.45  [52]  
12    300        6.9    -1234.0              10.5          0.67  [53]  
13    373      790.0      -75.5               4.5          0.12  [42]  
14    700      110.0     -260.0              ~7.4           1.1  [24]  
15    623       75.0    ~−198.0             ~2.94         ~0.28   NaN

```
df_4['total_mass'] = df_4['Inorganic'].apply(get_total_mass)
df_4 = df_4[['Inorganic', 'ZT', 'total_mass']]
df_4.columns = ['Composition', 'zT', 'total_mass']
df_4
```

                        Composition      zT  total_mass
0                            Bi2Te3   ~0.16  800.760760
1                            Bi2Te3   ~0.33  800.760760
2                      Bi2Te3 + RGO  0.0035  800.760760
3          Bi2Te2.8Se0.2 nanoplates    0.43         NaN
4              Bi2Se3HA0.11DMSO0.06   0.187         NaN
5               Ag2S0.5Se0.45Te0.05    0.44  273.680900
6                             Ag2Se     0.6  294.696400
7                      Ag2Te0.6S0.4    0.22  305.122400
8        Sr0.95La0.05TiO3 nanocubes     0.2         NaN
9                    SrTi0.8Nb0.2O3    0.37  192.493076
10                SrTi0.8Nb0.2O2.75    0.29  188.493226
11                   SrTi0.8Nb0.2O3    0.04  192.493076
12                             CNTs     0.5         NaN
13                             TiS2    0.28  111.997000
14                  Yb-filled CoSb3    0.48         NaN
15  Ag/In co-doped CoSb3, this work    0.65         NaN

## S1369800120315845

```
dfs_S1369800120315845 = load_html_table('S1369800120315845.txt')
df_5 = dfs_S1369800120315845[0]
df_5
```

   Unnamed: 0                  Compound                 Method    ZT  T (K)
0           0           Bi–Te–Se alloys    Thin film technique  0.20    300
1           1             Bi2Se2.7Te0.3  Melt growth Technique  0.10    300
2           2         Bi–Te + Bi -Te-Se  Solvothermal reaction  0.05    300
3           3                    Bi2Te3  Spark plasm sintering  0.29    300
4           4  (Bi0.98Sn0.02)Te2.7Se0.3   Solid state reaction  0.27    300

```
df_5['total_mass'] = df_5['Compound'].apply(get_total_mass)
df_5 = df_5[['Compound', 'ZT', 'total_mass']]
df_5.columns = ['Composition', 'zT', 'total_mass']
df_5
```

----> () case (Bi0.98Sn0.02)Te2.7Se0.3
--- prefix Te2.7Se0.3 207.1749724 Te2.7Se0.3

                Composition    zT  total_mass
0           Bi–Te–Se alloys  0.20         NaN
1             Bi2Se2.7Te0.3  0.10   669.43276
2         Bi–Te + Bi -Te-Se  0.05         NaN
3                    Bi2Te3  0.29   800.76076
4  (Bi0.98Sn0.02)Te2.7Se0.3  0.27         NaN

## S0196890420311961

```
dfs_S0196890420311961 = load_html_table('S0196890420311961.txt')
df_6 = dfs_S0196890420311961[0]
df_6
```

   Unnamed: 0                                           Material  S (μV/K)  \
0           0                                      p-type Bi2Te3       225   
1           1                                 In0.25Ce0.2Co4Sb12       300   
2           2                                  Ag0.4Pb22.5SbTe20       210   
3           3               Ti0.5(Zr0.5Hf0.5)0.5NiSN0.998Sb0.002       280   
4           4  (Ti0.35Zr0.35Hf0.30)33(Ni0.998Cu0.002)35(SN0.9...       274   
5           5                                    n-type Si80Ge20       290   

   σ (S/cm)  κ (W/m/K)  T (K)   ZT   Ref  
0       625        0.8    390  1.5  [12]  
1       450        1.6    600  1.5  [27]  
2       400        0.8    700  1.5  [27]  
3       666        2.9    800  1.5  [27]  
4       800        2.8    700  1.5  [27]  
5       360        2.3   1173  1.5  [28]

```
df_6['total_mass'] = df_6['Material'].apply(get_total_mass)
df_6 = df_6[['Material', 'ZT', 'total_mass']]
df_6.columns = ['Composition', 'zT', 'total_mass']
df_6
```

----> () case Ti0.5(Zr0.5Hf0.5)0.5NiSN0.998Sb0.002
--- prefix 0.5NiSN0.998Sb0.002 134.857 0.5NiSN0.998Sb0.002
----> () case (Ti0.35Zr0.35Hf0.30)33(Ni0.998Cu0.002)35(SN0.988Sb0.012)32
--- prefix 33 102.22885 33(Ni0.998Cu0.002)35(SN0.988Sb0.012)32
--- prefix 35 58.703105199999996 35(SN0.988Sb0.012)32
--- prefix 32 47.3647396 32
6943.8323992000005

                                         Composition   zT   total_mass
0                                      p-type Bi2Te3  1.5          NaN
1                                 In0.25Ce0.2Co4Sb12  1.5  1753.580500
2                                  Ag0.4Pb22.5SbTe20  1.5  7378.907280
3               Ti0.5(Zr0.5Hf0.5)0.5NiSN0.998Sb0.002  1.5          NaN
4  (Ti0.35Zr0.35Hf0.30)33(Ni0.998Cu0.002)35(SN0.9...  1.5  6943.832399
5                                    n-type Si80Ge20  1.5          NaN

## S0010854520302319

```
dfs_S0010854520302319 = load_html_table('S0010854520302319.txt')
df_7 = dfs_S0010854520302319[0]
df_7
```

    Unnamed: 0                        Sample Type nH (RT) μH(RT)  S(RT)  \
0            0                Pb0.98Na0.02Se    p      26     70     10   
1            1        Pb0.955Na0.005Sr0.04Se    p       6    121     58   
2            2           Pb0.9Na0.02Sr0.08Se    p      36     23     30   
3            3  Pb0.932Na0.008Sr0.04Mn0.02Se    p    12.5   43.1     47   
4            4          Pb0.96Na0.02Hg0.02Se    p      22     61     22   
5            5          Pb0.96Na0.02Cd0.02Se    p      29     37     28   
6            6          Pb0.96Na0.02Zn0.02Se    p      29     36     16   
7            7          Pb0.95Na0.01Ba0.04Se    p      11    106     30   
8            8              PbSe0.998Br0.002    n       3   1010    −50   
9            9            Pb0.9975Sb0.0025Se    n     2.6    523    −87   
10          10              Pb0.985Bi0.015Se    n      17     90    −29   
11          11          Pb0.98Sb0.01Cd0.01Se    n    8.35    161    −47   
12          12        PbZn0.01Se0.998Br0.002    n    3.42    758    −64   
13          13      PbSe0.998Br0.002−2%Cu2Se    n    3.37    548    −84   
14          14    Pb0.9955Sb0.0045Se−12%GeSe    n     3.1    200    −73   
15          15                   PbCu0.005Se    n     1.4    852    −97   
16          17                Pb0.98Na0.02Te    p      25    114     60   
17          18        Pb0.96Sr0.04Te−1%Na2Te    p     8.7     82     87   
18          19           Pb0.9Na0.02Sr0.08Te    p    16.6     77     91   
19          20    Pb0.92Na0.02Sr0.04Mn0.02Te    p    6.43   86.8    140   
20          21        Pb0.95Hg0.02Te−1%Na2Te    p       4    140     50   
21          22      Pb0.98Cd0.02Te−1.5%Na2Te    p       3    180     82   
22          23       Pb0.985Na0.015Te−2%ZnTe    p    11.5     68     67   
23          24        Pb0.97Ba0.03Te−1%Na2Te    p     5.3    150    100   
24          25               PbTe0.998I0.002    n       3   1061  −60.3   
25          26            Pb0.9875Sb0.0125Te    n     2.4    575    −75   
26          27              Pb0.985Bi0.015Te    n       5    218    −30   
27          28          Pb0.98Sb0.01Cd0.01Te    n       –      –    −70   
28          29     Pb0.99Zn0.01Te0.997I0.003    n    4.17    450    −55   
29          30                PbTe−5.5%Cu2Te    n     1.5   1100    −73   
30          31      Pb0.988Sb0.012Te−12%GeTe    n     1.9    295   −100   
31          32                   PbCu0.005Te    n     1.1   1000   −150   

    σ (RT)  PF(RT)  κlat,min  ZTmax  
0     2100    1.00      0.60   1.20  
1      556    1.90      0.66   1.00  
2     1282    2.50      0.64   1.40  
3      870    1.50      0.72   0.90  
4     1500    1.03      0.68   1.70  
5     1886    1.47      0.71   1.20  
6     1711    0.43      0.78   1.20  
7     1888    1.69      0.60   0.99  
8     4900   12.10      0.80   1.10  
9     2341   17.70      0.68   1.45  
10    2445    2.05      1.17   0.63  
11    2145    4.75      0.59   1.00  
12    4155   17.50      0.65   1.50  
13    2300   16.18      0.40   1.80  
14     955    5.20      0.36   1.54  
15    2000   18.35      0.20   1.40  
16    2500   10.10      0.95   1.50  
17    2086   10.00      0.50   2.20  
18    2041   16.60      0.58   2.45  
19     800   15.50      0.56   2.00  
20     800    3.20      0.64   1.58  
21     870    5.00      0.90   1.37  
22    1700    7.70      0.69   1.73  
23    1410    9.00      0.77   1.30  
24    4160   18.10      0.80   1.40  
25    2250   12.50      0.95   0.90  
26    1700    1.58      1.00   0.70  
27    2900   13.00      0.80   0.90  
28    3030    9.20      0.75   0.70  
29    4000   20.50      0.36   1.30  
30     990    9.10      0.66   1.20  
31    1520   35.10      0.10   1.00

```
df_7['total_mass'] = df_7['Sample'].apply(get_total_mass)
df_7 = df_7[['Sample', 'ZTmax', 'total_mass']]
df_7.columns = ['Composition', 'zT', 'total_mass']
df_7
```

                     Composition    zT  total_mass
0                 Pb0.98Na0.02Se  1.20  282.475795
1         Pb0.955Na0.005Sr0.04Se  1.00  280.455749
2            Pb0.9Na0.02Sr0.08Se  1.40  272.909395
3   Pb0.932Na0.008Sr0.04Mn0.02Se  0.90  276.857879
4           Pb0.96Na0.02Hg0.02Se  1.70  282.343595
5           Pb0.96Na0.02Cd0.02Se  1.20  280.580015
6           Pb0.96Na0.02Zn0.02Se  1.20  279.639975
7           Pb0.95Na0.01Ba0.04Se  0.99  281.522978
8               PbSe0.998Br0.002  1.10  286.161888
9             Pb0.9975Sb0.0025Se  1.45  285.946400
10              Pb0.985Bi0.015Se  0.63  286.186706
11          Pb0.98Sb0.01Cd0.01Se  1.00  284.357710
12        PbZn0.01Se0.998Br0.002  1.50  286.815978
13      PbSe0.998Br0.002−2%Cu2Se  1.80         NaN
14    Pb0.9955Sb0.0045Se−12%GeSe  1.54         NaN
15                   PbCu0.005Se  1.40  286.477730
16                Pb0.98Na0.02Te  1.50  331.115795
17        Pb0.96Sr0.04Te−1%Na2Te  2.20         NaN
18           Pb0.9Na0.02Sr0.08Te  2.45  321.549395
19    Pb0.92Na0.02Sr0.04Mn0.02Te  2.00  323.287356
20        Pb0.95Hg0.02Te−1%Na2Te  1.58         NaN
21      Pb0.98Cd0.02Te−1.5%Na2Te  1.37         NaN
22       Pb0.985Na0.015Te−2%ZnTe  1.73         NaN
23        Pb0.97Ba0.03Te−1%Na2Te  1.30         NaN
24               PbTe0.998I0.002  1.40  334.798609
25            Pb0.9875Sb0.0125Te  0.90  333.732000
26              Pb0.985Bi0.015Te  0.70  334.826706
27          Pb0.98Sb0.01Cd0.01Te  0.90  332.997710
28     Pb0.99Zn0.01Te0.997I0.003  0.70  333.380003
29                PbTe−5.5%Cu2Te  1.30         NaN
30      Pb0.988Sb0.012Te−12%GeTe  1.20         NaN
31                   PbCu0.005Te  1.00  335.117730

## S2215098619323699

```
dfs_S2215098619323699 = load_html_table('S2215098619323699.txt')
df_8 = dfs_S2215098619323699[0]
df_8
```

   Unnamed: 0_level_0  No           Composition p/n Temperature (°C)/zT        \
   Unnamed: 0_level_1  No           Composition p/n                 200   300   
0                   0   1  Ca2.5Ag0.3La0.2Co4O9   p                0.16  0.20   
1                   1   2  Ca2.5Ag0.3Pr0.2Co4O9   p                0.10  0.12   
2                   2   3  Ca2.5Ag0.3Nd0.2Co4O9   p                0.18  0.23   
3                   3   4  Ca2.5Ag0.3Sm0.2Co4O9   p                0.17  0.24   
4                   4   5  Ca2.5Ag0.3Gd0.2Co4O9   p                0.07  0.10   
5                   5   6  Ca2.5Ag0.3Dy0.2Co4O9   p                0.07  0.09   
6                   6   7  Ca2.5Ag0.3Er0.2Co4O9   p                   –  0.19   
7                   7   8  Ca2.5Ag0.3Yb0.2Co4O9   p                0.01  0.17   
8                   8   9  Ca2.5Ag0.3Eu0.2Co4O9   p                0.15  0.19   
9                   9  10  Ca2.5Ag0.3Tb0.2Co4O9   p                0.10     –   
10                 10  11  Ca2.5Ag0.3Ho0.2Co4O9   p                0.16  0.21   
11                 11  12  Ca2.5Ag0.3Lu0.2Co4O9   p                0.15  0.22   
12                 12  13       Ca2.7Ag0.3Co4O9   p                0.15  0.11   
13                 13  14  Ca2.5Ag0.3Ce0.2Co4O9   p                0.06  0.07   
14                 14  15   Ca2.5Ag0.3Y0.2Co4O9   p                   –  0.12   
15                 15  16   Zn0.94Al0.02Ge0.02O   n                0.02  0.04   
16                 16  17         Zn0.98Al0.02O   n                0.01  0.01   
17                 17  18   Zn0.96Al0.02Ga0.02O   n                0.02  0.03   
18                 18  19   Zn0.96Al0.02In0.02O   n                0.01  0.02   

                                  
     400   500   600   700   800  
0   0.27  0.32  0.40  0.47  0.48  
1   0.15  0.19     –  0.34  0.58  
2   0.29  0.34  0.39  0.42  0.52  
3   0.31  0.36  0.43  0.54  0.51  
4      –  0.20  0.17  0.33  0.19  
5   0.11  0.16  0.22  0.22  0.25  
6   0.24  0.30  0.36  0.41  0.54  
7   0.32  0.37  0.38  0.43  0.47  
8   0.27  0.35  0.45  0.49  0.57  
9   0.17  0.22  0.29  0.27     –  
10  0.28  0.36  0.43  0.50     –  
11  0.29  0.35  0.41  0.48  0.50  
12  0.12  0.16  0.23     –  0.35  
13  0.11  0.13     –  0.21  0.21  
14  0.16  0.20  0.26  0.34  0.17  
15  0.01  0.01  0.02  0.03  0.04  
16  0.02  0.03  0.04  0.06  0.08  
17  0.05  0.07  0.10  0.13  0.17  
18  0.03  0.04  0.06  0.09  0.12

```
df_8.columns
```

MultiIndex([( 'Unnamed: 0_level_0', 'Unnamed: 0_level_1'),
            (                 'No',                 'No'),
            (        'Composition',        'Composition'),
            (                'p/n',                'p/n'),
            ('Temperature (°C)/zT',                '200'),
            ('Temperature (°C)/zT',                '300'),
            ('Temperature (°C)/zT',                '400'),
            ('Temperature (°C)/zT',                '500'),
            ('Temperature (°C)/zT',                '600'),
            ('Temperature (°C)/zT',                '700'),
            ('Temperature (°C)/zT',                '800')],
           )

```
df_8['total_mass'] = df_8[(        'Composition',        'Composition')].apply(get_total_mass)
df_8 = df_8[[(        'Composition',        'Composition'), ('Temperature (°C)/zT',                '800'), ('total_mass', '')]]
df_8.columns = ['Composition', 'zT', 'total_mass']
df_8
```

             Composition    zT  total_mass
0   Ca2.5Ag0.3La0.2Co4O9  0.48  540.063960
1   Ca2.5Ag0.3Pr0.2Co4O9  0.58  540.464390
2   Ca2.5Ag0.3Nd0.2Co4O9  0.52  541.130860
3   Ca2.5Ag0.3Sm0.2Co4O9  0.51  542.354860
4   Ca2.5Ag0.3Gd0.2Co4O9  0.19  543.732860
5   Ca2.5Ag0.3Dy0.2Co4O9  0.25  544.782860
6   Ca2.5Ag0.3Er0.2Co4O9  0.54  545.734660
7   Ca2.5Ag0.3Yb0.2Co4O9  0.47  546.890860
8   Ca2.5Ag0.3Eu0.2Co4O9  0.57  542.675660
9   Ca2.5Ag0.3Tb0.2Co4O9     –  544.067928
10  Ca2.5Ag0.3Ho0.2Co4O9     –  545.268924
11  Ca2.5Ag0.3Lu0.2Co4O9  0.50  547.276260
12       Ca2.7Ag0.3Co4O9  0.35  520.298460
13  Ca2.5Ag0.3Ce0.2Co4O9  0.21  540.306060
14   Ca2.5Ag0.3Y0.2Co4O9  0.17  530.064030
15   Zn0.94Al0.02Ge0.02O  0.04   79.476291
16         Zn0.98Al0.02O  0.08   80.639851
17   Zn0.96Al0.02Ga0.02O  0.17   80.726131
18   Zn0.96Al0.02In0.02O  0.12   81.628031

## S1369800120312385

```
dfs_S1369800120312385 = load_html_table('S1369800120312385.txt')
df_9 = dfs_S1369800120312385[0]
df_9
```

    Unnamed: 0                              Material  \
0            0                          Ag-doped SnS   
1            1                        Sn0.97Na0.03Se   
2            2                            SmyCo4Sb12   
3            3         (Si95Ge5)0.65(Si70Ge30P3)0.35   
4            4                   Bi0.875Ba0.125CuSeO   
5            5                                 Cu2Se   
6            6                            NaxPb1-xTe   
7            7                             KxPb1-xTe   
8            8                          Ge0.9Sb0.1Te   
9            9                 Bulk black-phosphorus   
10          10                        Sn0.88Mn0.12Te   
11          11  (Zr0.5Hf0.5)0.5Ti0.5NiSn0.998Sb0.002   
12          12  Pb0.975Na0.025S/3%CdS nanostructures   
13          13                Ba0.18Ce0.05Co4Sb12.02   
14          14                          Bi2Te3/SWCNT   
15          15                     Silicon nanowires   
16          16             Ge/Si core-shell nanowire   
17          17              Porous silicon nanowires   
18          18                   PbTe/PbTe0.75Se0.25   

                                          Method   σ (S m−1) S (μV K−1)  \
0                                     MA and SPS           3       >400   
1                       Modified Bridgman method     1 × 105       ~150   
2                      Non-equilibrium synthesis   1.6 × 105     ~ −200   
3                                   BM and dc HP  1.63 × 105        NaN   
4                  Two-step solid-state reaction     3 × 104        184   
5       Self-propagating high-temperature method     6 × 104       2000   
6                                 Melting and HP         NaN        NaN   
7                           Solid melting and HP         NaN       ~320   
8           Vacuum sealed tube melting reactions        ~778       ~256   
9                                            NaN         NaN        415   
10                              Grinding and SPS         NaN       ~230   
11                            Arc melting and HP         NaN        300   
12  Vacuum sealed tube melting reactions and SPS  9.87 × 104         51   
13                              Melting, and SPS         NaN        NaN   
14                Magnetron sputtering technique     1 × 105     ~ −110   
15                           Electroless etching    ~3 × 105        NaN   
16                                           CVD         NaN        NaN   
17            Ag metal-assisted chemical etching         NaN        NaN   
18                           Thermal evaporation         NaN        NaN   

   Κ (W m−1 K−1) PF (μW m−1 K−2)    zT  
0           0.40             300   0.6  
1           ~0.8            2800   2.0  
2              3             NaN   1.3  
3            0.7             NaN   1.3  
4          ~0.25            1000   1.4  
5             <2       2.3 × 106  >400  
6           ~0.8             NaN  ~1.4  
7            NaN             NaN   1.3  
8           ~1.1           ~5140  1.85  
9            NaN             NaN   NaN  
10           0.9             NaN   1.3  
11           3.0            3800   1.5  
12          0.63             NaN   1.3  
13           2.0             NaN  1.26  
14         ~0.26           ~1600  0.89  
15          ~1.6       3.3 × 103   0.6  
16       1.1–2.6             NaN   NaN  
17           NaN             NaN  0.33  
18          ~1.0             NaN  1.75

```
df_9['total_mass'] = df_9['Material'].apply(get_total_mass)
df_9 = df_9[['Material', 'zT', 'total_mass']]
df_9.columns = ['Composition', 'zT', 'total_mass']
df_9
```

----> () case (Si95Ge5)0.65(Si70Ge30P3)0.35
--- prefix 0.65 3031.3224999999998 0.65(Si70Ge30P3)0.35
--- prefix 0.35 4238.106282999999 0.35
3453.696824049999
----> () case (Zr0.5Hf0.5)0.5Ti0.5NiSn0.998Sb0.002
--- prefix 0.5Ti0.5NiSn0.998Sb0.002 134.857 0.5Ti0.5NiSn0.998Sb0.002

                             Composition    zT   total_mass
0                           Ag-doped SnS   0.6          NaN
1                         Sn0.97Na0.03Se   2.0   194.798393
2                             SmyCo4Sb12   1.3          NaN
3          (Si95Ge5)0.65(Si70Ge30P3)0.35   1.3  3453.696824
4                    Bi0.875Ba0.125CuSeO   1.4   358.529107
5                                  Cu2Se  >400   206.052000
6                             NaxPb1-xTe  ~1.4          NaN
7                              KxPb1-xTe   1.3          NaN
8                           Ge0.9Sb0.1Te  1.85   205.152000
9                  Bulk black-phosphorus   NaN          NaN
10                        Sn0.88Mn0.12Te   1.3   238.657366
11  (Zr0.5Hf0.5)0.5Ti0.5NiSn0.998Sb0.002   1.5          NaN
12  Pb0.975Na0.025S/3%CdS nanostructures   1.3          NaN
13                Ba0.18Ce0.05Co4Sb12.02  1.26  1731.012660
14                          Bi2Te3/SWCNT  0.89          NaN
15                     Silicon nanowires   0.6          NaN
16             Ge/Si core-shell nanowire   NaN          NaN
17              Porous silicon nanowires  0.33          NaN
18                   PbTe/PbTe0.75Se0.25  1.75          NaN

## Concat all tables

```
allData = pd.concat([df_1,df_2,df_3,df_4,df_5,df_6,df_7,df_8, df_9], ignore_index=True)
allData
```

                                           Composition      zT   total_mass
0                               MWCNT/Bi2(Te0.9Se0.1)3    0.98   368.208000
1                               MWCNT/(Bi0.2Sb0.8)2Te3    1.47          NaN
2                                          MWNT/Bi2Te3       –          NaN
3                                          CNTs/Bi2Te3    0.85          NaN
4                                          CNTs/Bi2Te3    0.78          NaN
5                                    CNTs/Bi2(Se, Te)3     0.9          NaN
6                                     Bi2Te3/GQDs-20nm    0.55          NaN
7                                      BiSbTe/graphene    1.05          NaN
8                      Expanded graphene/Bi0.5Sb1.5Te3    1.13          NaN
9                Ingot Bi0.5Sb1.5Te3/expanded graphene    1.24          NaN
10                                        SWCNT/Bi2Te3    0.89          NaN
11                            Bi0.48Sb1.52Te3/graphene    1.25          NaN
12                                    (Bi, Sb)2Te3/DLC       –          NaN
13                                      CoSb3/graphene    0.61          NaN
14                                      YbyCo4Sb12/rGO    1.51          NaN
15                                    CeyFe3CoSb12/rGO    1.06          NaN
16                                             ZnO/rGO    0.28          NaN
17                                       Graphene/LSTO    0.42          NaN
18                                             rGO/STO    0.09          NaN
19                                          Cu2Se/CNTs     2.4          NaN
20                                           Cu2Se/C/B    2.23          NaN
