Repository: BindiChen/research

File: Thermoelectric/clean_data.csv
index,Composition,zT,total_mass
0,0,Cu2Se,1.8,206.052
1,1,Cu2Se+0.75wt.%C,2.4,224.61321567299998
2,2,Cu2Se+1%CuInSe2,2.6,209.41484
3,3,Cu2Se0.92S0.08,2.0,202.3004
4,4,Cu2Se (porosity 12.3%),1.9,206.052
5,5,Cu1.98S1/3Se1/3Te1/3,1.9,205.36274666666665
6,6,Cu2Se+0.3wt.%carbon fiber,2.4,213.4764862692
7,7,Cu2Se+0.15wt.%graphene,2.44,209.76424313459998
8,9,Na0.025Eu0.03Pb0.955Te,2.2,330.60966425
9,11,PbTe0.8S0.2+3%Na,2.3,316.3826931
10,12,PbTe0.7S0.3+2.5%K,2.2,307.1169575
11,13,(PbTe)0.86(PbSe)0.07(PbS)0.07+2%Na,2.0,325.1675454
12,14,Pb0.98Na0.02Te+6%MgTe,2.0,340.2300954
13,15,Bi0.05Ge0.99Te,2.0,209.962619
14,16,Ge0.76Sb0.08Pb0.12Te,2.3,217.4112
15,17,Ge0.815Pb0.15Sb0.035Te,2.2,222.14319999999998
16,18,Ge0.86Pb0.10Sb0.04Te,2.1,215.6608
17,19,Ge0.86Pb0.1Bi0.04Te,2.4,219.14961519999997
18,20,Ge0.89Sb0.1In0.01Te,2.3,205.57378
19,21,Ge0.9Sb0.1Te0.9Se0.05S0.05,2.1,197.94325
20,22,GeTe0.73PbSe0.27,2.1,394.3072
21,23,Sn0.99Pb0.01Se + Se quantum dot,2.0,198.55489999999998
22,24,Sn0.948Cd0.023Se,1.7,194.08253299999998
23,25,SnSe+2%SnTe,2.1,202.59619999999998
24,26,Sn0.98Pb0.01Zn0.01Se,2.2,198.02188999999998
25,27,Sn0.95Se,2.1,191.73449999999997
26,31,Cu2Se+0.8%Carbon dots,2.0,206.1480856
27,32,Cu2Se+0.1wt.% C coated Boron,2.23,208.5268287564
28,33,Cu1.98Se,1.4,204.78107999999997
29,34,Cu1.982Bi0.006Se,0.65,206.16205428
30,36,Cu2Se+10%TiO2,1.6,214.03858
31,37,Cu1.8Ag0.2Se0.9S0.1,1.6,210.22694
32,38,Cu2Se0.7Te0.3,1.42,220.64399999999998
33,40,Cu2Se+0.42wt.% nano boron,1.64,215.4080383224
34,41,Cu2Se+0.45wt.% Graphene,2.43,217.18872940379998
35,42,Cu2Se+0.3wt.% C fiber,2.4,213.4764862692
36,43,Cu1.98S1/3Se1/3Te1/3,1.89,205.36274666666665
37,44,Cu2Se (porosity 12.3%),1.92,206.052
38,45,Cu2Se0.8S0.2,1.65,196.673
39,46,Cu2Se0.92S0.08,2.01,202.3004
40,49,Cu1.98Sn0.01Se,1.01,205.96818
41,50,Cu2Se (Nano),1.82,206.052
42,51,Cu2S0.52Te0.48,2.1,205.0138
43,52,Cu2Se (Nano + amorphous),2.11,206.052
44,54,Cu2Se,1.61,206.052
45,55,Cu2Se,1.53,206.052
46,65,CaMn0.98Nb0.02O3,0.325,143.77361562
47,66,Ca0.9Yb0.1MnO3,0.2,156.310449
48,70,La0.95Sr0.05CoO3,0.18,243.27262499999998
49,72,La0.9Pb0.1CoO3,0.2,252.66635
50,73,La0.94Sr0.06CoO3,0.048,242.75977
51,74,La0.9Sr0.1CoO3,0.097,240.70835
52,79,Na1.7Co2O4,0.8,220.946609
53,84,Ca2.7Eu0.3Co4O9+δ,0.3,533.5272
54,85,Ca3Co4O9,0.16,499.9614
55,87,Ca2.61La0.09Ag0.3Co4O9,0.35,529.192935
56,91,BiCu0.975SeO,0.81,365.89712999999995
57,92,Bi0.94Pb0.06CuSeO,1.14,367.37895719999995
58,93,Bi0.875Ba0.125CuSeO,1.4,358.52910749999995
59,95,In1.8Ge0.2O3,0.45,269.1986
60,97,In1.98Co0.02O3,0.26,276.516504
61,104,Zn0.98Ga0.02O,0.27,81.49467999999999
62,105,Sr0.9Pr0.1TiO3,0.34,188.813965
63,108,Sr0.9La0.05Dy0.05Ti0.95Nb0.05O3,0.28,192.045444
64,110,Sr0.8La0.18Yb0.02TiO3,0.31,194.42499
65,114,Sr0.91La0.09TiO3,0.37,188.10089499999998
66,116,Sr0.85Pr0.15TiO3,0.35,191.47834749999998
67,125,Sr0.95Gd0.05TiO3,0.24,186.9667
68,130,SrTi0.85Nb0.15O3,0.4,190.241107
69,138,Sr0.9La0.1TiO3,0.269,188.61375
70,141,Sr0.5La0.33TiO3,0.27,185.514015
71,142,SrTi0.97Zr0.03O3,0.15,184.78591
72,143,SrTi0.9Nb0.1O3,0.21,187.989138
73,146,Sr0.93La0.07Ti0.93Nb0.07O3,0.43,190.2279416
74,147,Sr0.86Nd0.1Ti0.9Nb0.1O3,0.32,190.14633800000001
75,149,SrTi0.998Cr0.002O3,0.17,183.4934582
76,151,Sr0.9La0.1Ti0.8Nb0.2O3,0.31,197.621626
77,153,Sr0.9Nd0.1TiO3,0.37,189.1472
78,155,Sr0.97Ti0.8Nb0.2O3,0.236,189.864476
79,164,Sr0.87Dy0.07Nd0.06TiO3,0.19,192.124
80,166,Sr0.8La0.2TiO3,0.32,193.7423
81,171,SrTi0.8Nb0.2O2.75,0.29,188.493226
82,177,SrTi0.8V0.2O3,0.034,184.1001
83,178,SrTi0.8Ta0.2O3,0.035,210.10138
84,179,SrTi0.8Nb0.2O3,0.04,192.493076

File: Thermoelectric/clean_data_2.csv
index,Composition,zT,total_mass
0,0,MWCNT/Bi2(Te0.9Se0.1)3,0.98,368.208
1,42,Bi2Te3,1.3,800.7607599999999
2,43,MoS2,2.2,160.07
3,44,PbTe,2.6,334.79999999999995
4,46,SnI2,0.66,372.51894
5,47,SnI2,0.78,372.51894
6,48,SnI2,0.84,372.51894
7,49,SiI2,0.78,281.89444000000003
8,50,SiI2,0.84,281.89444000000003
9,51,SiI2,0.87,281.89444000000003
10,54,Bi2Te3 + RGO,0.0035,800.7607599999999
11,57,Ag2S0.5Se0.45Te0.05,0.44,273.6809
12,58,Ag2Se,0.6,294.6964
13,59,Ag2Te0.6S0.4,0.22,305.1224
14,61,SrTi0.8Nb0.2O3,0.37,192.493076
15,62,SrTi0.8Nb0.2O2.75,0.29,188.493226
16,63,SrTi0.8Nb0.2O3,0.04,192.493076
17,65,TiS2,0.28,111.99699999999999
18,69,Bi2Se2.7Te0.3,0.1,669.4327599999999
19,71,Bi2Te3,0.29,800.7607599999999
20,74,In0.25Ce0.2Co4Sb12,1.5,1753.5805
21,75,Ag0.4Pb22.5SbTe20,1.5,7378.90728
22,77,(Ti0.35Zr0.35Hf0.30)33(Ni0.998Cu0.002)35(SN0.988Sb0.012)32,1.5,6943.8323992000005
23,79,Pb0.98Na0.02Se,1.2,282.4757954
24,80,Pb0.955Na0.005Sr0.04Se,1.0,280.45574884999996
25,81,Pb0.9Na0.02Sr0.08Se,1.4,272.9093954
26,82,Pb0.932Na0.008Sr0.04Mn0.02Se,0.9,276.85787913999997
27,83,Pb0.96Na0.02Hg0.02Se,1.7,282.34359539999997
28,84,Pb0.96Na0.02Cd0.02Se,1.2,280.5800154
29,85,Pb0.96Na0.02Zn0.02Se,1.2,279.63997539999997
30,86,Pb0.95Na0.01Ba0.04Se,0.99,281.52297769999996
31,87,PbSe0.998Br0.002,1.1,286.161888
32,88,Pb0.9975Sb0.0025Se,1.45,285.9464
33,89,Pb0.985Bi0.015Se,0.63,286.1867057
34,90,Pb0.98Sb0.01Cd0.01Se,1.0,284.35771
35,91,PbZn0.01Se0.998Br0.002,1.5,286.815978
36,94,PbCu0.005Se,1.4,286.47773
37,95,Pb0.98Na0.02Te,1.5,331.11579539999997
38,97,Pb0.9Na0.02Sr0.08Te,2.45,321.5493954
39,98,Pb0.92Na0.02Sr0.04Mn0.02Te,2.0,323.28735638
40,103,PbTe0.998I0.002,1.4,334.79860894
41,104,Pb0.9875Sb0.0125Te,0.9,333.73199999999997
42,105,Pb0.985Bi0.015Te,0.7,334.8267057
43,106,Pb0.98Sb0.01Cd0.01Te,0.9,332.99771
44,107,Pb0.99Zn0.01Te0.997I0.003,0.7,333.38000341
45,110,PbCu0.005Te,1.0,335.11773
46,111,Ca2.5Ag0.3La0.2Co4O9,0.48,540.06396
47,112,Ca2.5Ag0.3Pr0.2Co4O9,0.58,540.46439
48,113,Ca2.5Ag0.3Nd0.2Co4O9,0.52,541.13086
49,114,Ca2.5Ag0.3Sm0.2Co4O9,0.51,542.35486
50,115,Ca2.5Ag0.3Gd0.2Co4O9,0.19,543.7328600000001
51,116,Ca2.5Ag0.3Dy0.2Co4O9,0.25,544.78286
52,117,Ca2.5Ag0.3Er0.2Co4O9,0.54,545.73466
53,118,Ca2.5Ag0.3Yb0.2Co4O9,0.47,546.89086
54,119,Ca2.5Ag0.3Eu0.2Co4O9,0.57,542.67566
55,122,Ca2.5Ag0.3Lu0.2Co4O9,0.5,547.27626
56,123,Ca2.7Ag0.3Co4O9,0.35,520.29846
57,124,Ca2.5Ag0.3Ce0.2Co4O9,0.21,540.30606
58,125,Ca2.5Ag0.3Y0.2Co4O9,0.17,530.06403
59,126,Zn0.94Al0.02Ge0.02O,0.04,79.47629076000001
60,127,Zn0.98Al0.02O,0.08,80.63985075999999
61,128,Zn0.96Al0.02Ga0.02O,0.17,80.72613076
62,129,Zn0.96Al0.02In0.02O,0.12,81.62803076
63,131,Sn0.97Na0.03Se,2.0,194.7983931
64,133,(Si95Ge5)0.65(Si70Ge30P3)0.35,1.3,3453.696824049999
65,134,Bi0.875Ba0.125CuSeO,1.4,358.52910749999995
66,138,Ge0.9Sb0.1Te,1.85,205.152
67,140,Sn0.88Mn0.12Te,1.3,238.65736588
68,143,Ba0.18Ce0.05Co4Sb12.02,1.26,1731.0126599999999
