Repository: BindiChen/research

File: Thermoelectric/S0010854520302319.txt
<table border="1" class="dataframe">
  <thead>
    <tr>
      <th></th>
      <th>Sample</th>
      <th>Type</th>
      <th>nH (RT)</th>
      <th>μH(RT)</th>
      <th>S(RT)</th>
      <th>σ (RT)</th>
      <th>PF(RT)</th>
      <th>κlat,min</th>
      <th>ZTmax</th>
    </tr>
  </thead>
  <tbody>
    <tr>
      <th>0</th>
      <td>Pb0.98Na0.02Se</td>
      <td>p</td>
      <td>26</td>
      <td>70</td>
      <td>10</td>
      <td>2100</td>
      <td>1</td>
      <td>0.6</td>
      <td>1.2</td>
    </tr>
    <tr>
      <th>1</th>
      <td>Pb0.955Na0.005Sr0.04Se</td>
      <td>p</td>
      <td>6</td>
      <td>121</td>
      <td>58</td>
      <td>556</td>
      <td>1.9</td>
      <td>0.66</td>
      <td>1 </td>
    </tr>
    <tr>
      <th>2</th>
      <td>Pb0.9Na0.02Sr0.08Se </td>
      <td>p</td>
      <td>36</td>
      <td>23</td>
      <td>30</td>
      <td>1282</td>
      <td>2.5</td>
      <td>0.64</td>
      <td>1.4 </td>
    </tr>
    <tr>
      <th>3</th>
      <td>Pb0.932Na0.008Sr0.04Mn0.02Se</td>
      <td>p</td>
      <td>12.5</td>
      <td>43.1</td>
      <td>47</td>
      <td>870</td>
      <td>1.5</td>
      <td>0.72</td>
      <td>0.9</td>
    </tr>
    <tr>
      <th>4</th>
      <td>Pb0.96Na0.02Hg0.02Se</td>
      <td>p</td>
      <td>22</td>
      <td>61</td>
      <td>22</td>
      <td>1500</td>
      <td>1.03</td>
      <td>0.68</td>
      <td>1.7 </td>
    </tr>
    <tr>
      <th>5</th>
      <td>Pb0.96Na0.02Cd0.02Se</td>
      <td>p</td>
      <td>29</td>
      <td>37</td>
      <td>28</td>
      <td>1886</td>
      <td>1.47</td>
      <td>0.71</td>
      <td>1.2</td>
    </tr>
    <tr>
      <th>6</th>
      <td>Pb0.96Na0.02Zn0.02Se</td>
      <td>p</td>
      <td>29</td>
      <td>36</td>
      <td>16</td>
      <td>1711</td>
      <td>0.43</td>
      <td>0.78</td>
      <td>1.2</td>
    </tr>
    <tr>
      <th>7</th>
      <td>Pb0.95Na0.01Ba0.04Se</td>
      <td>p</td>
      <td>11</td>
      <td>106</td>
      <td>30</td>
      <td>1888</td>
      <td>1.69</td>
      <td>0.6</td>
      <td>0.99</td>
    </tr>
    <tr>
      <th>8</th>
      <td>PbSe0.998Br0.002</td>
      <td>n</td>
      <td>3</td>
      <td>1010</td>
      <td>−50</td>
      <td>4900</td>
      <td>12.1</td>
      <td>0.8</td>
      <td>1.1</td>
    </tr>
    <tr>
      <th>9</th>
      <td>Pb0.9975Sb0.0025Se</td>
      <td>n</td>
      <td>2.6</td>
      <td>523</td>
      <td>−87</td>
      <td>2341</td>
      <td>17.7</td>
      <td>0.68</td>
      <td>1.45</td>
    </tr>
    <tr>
      <th>10</th>
      <td>Pb0.985Bi0.015Se</td>
      <td>n</td>
      <td>17</td>
      <td>90</td>
      <td>−29</td>
      <td>2445</td>
      <td>2.05</td>
      <td>1.17</td>
      <td>0.63</td>
    </tr>
    <tr>
      <th>11</th>
      <td>Pb0.98Sb0.01Cd0.01Se</td>
      <td>n</td>
      <td>8.35</td>
      <td>161</td>
      <td>−47</td>
      <td>2145</td>
      <td>4.75</td>
      <td>0.59</td>
      <td>1.0</td>
    </tr>
    <tr>
      <th>12</th>
      <td>PbZn0.01Se0.998Br0.002</td>
      <td>n</td>
      <td>3.42</td>
      <td>758</td>
      <td>−64</td>
      <td>4155</td>
      <td>17.5</td>
      <td>0.65</td>
      <td>1.5</td>
    </tr>
    <tr>
      <th>13</th>
      <td>PbSe0.998Br0.002−2%Cu2Se</td>
      <td>n</td>
      <td>3.37</td>
      <td>548</td>
      <td>−84</td>
      <td>2300</td>
      <td>16.18</td>
      <td>0.4</td>
      <td>1.8</td>
    </tr>
    <tr>
      <th>14</th>
      <td>Pb0.9955Sb0.0045Se−12%GeSe</td>
      <td>n</td>
      <td>3.1</td>
      <td>200</td>
      <td>−73</td>
      <td>955</td>
      <td>5.2</td>
      <td>0.36</td>
      <td>1.54</td>
    </tr>
    <tr>
      <th>15</th>
      <td>PbCu0.005Se</td>
      <td>n</td>
      <td>1.4</td>
      <td>852</td>
      <td>−97</td>
      <td>2000</td>
      <td>18.35</td>
      <td>0.2</td>
      <td>1.4</td>
    </tr>
    <tr>
      <th>17</th>
      <td>Pb0.98Na0.02Te</td>
      <td>p</td>
      <td>25</td>
      <td>114</td>
      <td>60</td>
      <td>2500</td>
      <td>10.1</td>
      <td>0.95</td>
      <td>1.5</td>
    </tr>
    <tr>
      <th>18</th>
      <td>Pb0.96Sr0.04Te−1%Na2Te</td>
      <td>p</td>
      <td>8.7</td>
      <td>82</td>
      <td>87</td>
      <td>2086</td>
      <td>10</td>
      <td>0.5</td>
      <td>2.2</td>
    </tr>
    <tr>
      <th>19</th>
      <td>Pb0.9Na0.02Sr0.08Te</td>
      <td>p</td>
      <td>16.6</td>
      <td>77</td>
      <td>91</td>
      <td>2041</td>
      <td>16.6</td>
      <td>0.58</td>
      <td>2.45</td>
    </tr>
    <tr>
      <th>20</th>
      <td>Pb0.92Na0.02Sr0.04Mn0.02Te</td>
      <td>p</td>
      <td>6.43</td>
      <td>86.8</td>
      <td>140</td>
      <td>800</td>
      <td>15.5</td>
      <td>0.56</td>
      <td>2.0</td>
    </tr>
    <tr>
      <th>21</th>
      <td>Pb0.95Hg0.02Te−1%Na2Te</td>
      <td>p</td>
      <td>4</td>
      <td>140</td>
      <td>50</td>
      <td>800</td>
      <td>3.2</td>
      <td>0.64</td>
      <td>1.58</td>
    </tr>
    <tr>
      <th>22</th>
      <td>Pb0.98Cd0.02Te−1.5%Na2Te</td>
      <td>p</td>
      <td>3</td>
      <td>180</td>
      <td>82</td>
      <td>870</td>
      <td>5</td>
      <td>0.9</td>
      <td>1.37</td>
    </tr>
    <tr>
      <th>23</th>
      <td>Pb0.985Na0.015Te−2%ZnTe</td>
      <td>p</td>
      <td>11.5</td>
      <td>68</td>
      <td>67</td>
      <td>1700</td>
      <td>7.7</td>
      <td>0.69</td>
      <td>1.73</td>
    </tr>
    <tr>
      <th>24</th>
      <td>Pb0.97Ba0.03Te−1%Na2Te</td>
      <td>p</td>
      <td>5.3</td>
      <td>150</td>
      <td>100</td>
      <td>1410</td>
      <td>9</td>
      <td>0.77</td>
      <td>1.3</td>
    </tr>
    <tr>
      <th>25</th>
      <td>PbTe0.998I0.002</td>
      <td>n</td>
      <td>3</td>
      <td>1061</td>
      <td>−60.3</td>
      <td>4160</td>
      <td>18.1</td>
      <td>0.8</td>
      <td>1.4</td>
    </tr>
    <tr>
      <th>26</th>
      <td>Pb0.9875Sb0.0125Te</td>
      <td>n</td>
      <td>2.4</td>
      <td>575</td>
      <td>−75</td>
      <td>2250</td>
      <td>12.5</td>
      <td>0.95</td>
      <td>0.9</td>
    </tr>
    <tr>
      <th>27</th>
      <td>Pb0.985Bi0.015Te</td>
      <td>n</td>
      <td>5</td>
      <td>218</td>
      <td>−30</td>
      <td>1700</td>
      <td>1.58</td>
      <td>1.0</td>
      <td>0.7</td>
    </tr>
    <tr>
      <th>28</th>
      <td>Pb0.98Sb0.01Cd0.01Te</td>
      <td>n</td>
      <td>–</td>
      <td>–</td>
      <td>−70</td>
      <td>2900</td>
      <td>13</td>
      <td>0.8</td>
      <td>0.9</td>
    </tr>
    <tr>
      <th>29</th>
      <td>Pb0.99Zn0.01Te0.997I0.003</td>
      <td>n</td>
      <td>4.17</td>
      <td>450</td>
      <td>−55</td>
      <td>3030</td>
      <td>9.2</td>
      <td>0.75</td>
      <td>0.7</td>
    </tr>
    <tr>
      <th>30</th>
      <td>PbTe−5.5%Cu2Te</td>
      <td>n</td>
      <td>1.5</td>
      <td>1100</td>
      <td>−73</td>
      <td>4000</td>
      <td>20.5</td>
      <td>0.36</td>
      <td>1.3</td>
    </tr>
    <tr>
      <th>31</th>
      <td>Pb0.988Sb0.012Te−12%GeTe</td>
      <td>n</td>
      <td>1.9</td>
      <td>295</td>
      <td>−100</td>
      <td>990</td>
      <td>9.1</td>
      <td>0.66</td>
      <td>1.2</td>
    </tr>
    <tr>
      <th>32</th>
      <td>PbCu0.005Te</td>
      <td>n</td>
      <td>1.1</td>
      <td>1000</td>
      <td>−150</td>
      <td>1520</td>
      <td>35.1</td>
      <td>0.1</td>
      <td>1.0</td>
    </tr>
  </tbody>
</table>

File: Thermoelectric/S0927025620304687.txt
<table border="1" class="dataframe">
  <thead>
    <tr>
      <th></th>
      <th colspan="2" halign="left">Material</th>
      <th colspan="2" halign="left">S in (µV/K)</th>
      <th colspan="2" halign="left">σ/τ*1019 (S/m)</th>
      <th colspan="2" halign="left">S2σ/τ *1010 (Wm-1K-2s−1)</th>
      <th colspan="2" halign="left">ZT</th>
    </tr>
    <tr>
      <th></th>
      <th>Material</th>
      <th>Material.1</th>
      <th>P-type</th>
      <th>n-type</th>
      <th>P-type</th>
      <th>n-type</th>
      <th>P-type</th>
      <th>n-type</th>
      <th>P-type</th>
      <th>n-type</th>
    </tr>
  </thead>
  <tbody>
    <tr>
      <th>0</th>
      <td>SnI2</td>
      <td>300&nbsp;K</td>
      <td>2930</td>
      <td>2629</td>
      <td>3.26</td>
      <td>5.86</td>
      <td>13.26</td>
      <td>3.89</td>
      <td>0.66</td>
      <td>0.35</td>
    </tr>
    <tr>
      <th>1</th>
      <td>SnI2</td>
      <td>450&nbsp;K</td>
      <td>2176</td>
      <td>2098</td>
      <td>3.13</td>
      <td>5.75</td>
      <td>17.44</td>
      <td>4.89</td>
      <td>0.78</td>
      <td>0.55</td>
    </tr>
    <tr>
      <th>2</th>
      <td>SnI2</td>
      <td>600&nbsp;K</td>
      <td>1623</td>
      <td>1545</td>
      <td>2.98</td>
      <td>5.61</td>
      <td>21.17</td>
      <td>7.63</td>
      <td>0.84</td>
      <td>0.65</td>
    </tr>
    <tr>
      <th>3</th>
      <td>SiI2</td>
      <td>300&nbsp;K</td>
      <td>2596</td>
      <td>2556</td>
      <td>5.21</td>
      <td>7.85</td>
      <td>15.73</td>
      <td>4.07</td>
      <td>0.78</td>
      <td>0.51</td>
    </tr>
    <tr>
      <th>4</th>
      <td>SiI2</td>
      <td>450&nbsp;K</td>
      <td>1700</td>
      <td>1658</td>
      <td>5.12</td>
      <td>7.72</td>
      <td>19.90</td>
      <td>6.43</td>
      <td>0.84</td>
      <td>0.66</td>
    </tr>
    <tr>
      <th>5</th>
      <td>SiI2</td>
      <td>600&nbsp;K</td>
      <td>1255</td>
      <td>1215</td>
      <td>5.01</td>
      <td>7.58</td>
      <td>23.41</td>
      <td>9.67</td>
      <td>0.87</td>
      <td>0.74</td>
    </tr>
  </tbody>
</table>

File: Thermoelectric/S1364032121000952.txt
<table border="1" class="dataframe">
  <thead>
    <tr style="text-align: right;">
      <th></th>
      <th>Material</th>
      <th>Carrier type</th>
      <th>T (K)</th>
      <th>σ (S cm−1)</th>
      <th>S (μV K−1)</th>
      <th>S2σ (μW m−1 K−2)</th>
      <th>кl (W m−1 K−1)</th>
      <th>к (W m−1 K−1)</th>
      <th>Maximum ZT</th>
      <th>Ref.</th>
    </tr>
  </thead>
  <tbody>
    <tr>
      <th>0</th>
      <td>MWCNT/Bi2(Te0.9Se0.1)3</td>
      <td>n</td>
      <td>423</td>
      <td>–</td>
      <td>−164</td>
      <td>–</td>
      <td>–</td>
      <td>0.94</td>
      <td>0.98</td>
      <td>[133]</td>
    </tr>
    <tr>
      <th>1</th>
      <td>MWCNT/(Bi0.2Sb0.8)2Te3</td>
      <td>p</td>
      <td>348</td>
      <td>–</td>
      <td>238</td>
      <td>–</td>
      <td>–</td>
      <td>0.71</td>
      <td>1.47</td>
      <td>[134]</td>
    </tr>
    <tr>
      <th>2</th>
      <td>MWNT/Bi2Te3</td>
      <td>n</td>
      <td>323</td>
      <td>85</td>
      <td>−130</td>
      <td>140</td>
      <td>–</td>
      <td>–</td>
      <td>–</td>
      <td>[135]</td>
    </tr>
    <tr>
      <th>3</th>
      <td>CNTs/Bi2Te3</td>
      <td>n</td>
      <td>473</td>
      <td>–</td>
      <td>−125</td>
      <td>1080</td>
      <td>0.2</td>
      <td>0.65</td>
      <td>0.85</td>
      <td>[136]</td>
    </tr>
    <tr>
      <th>4</th>
      <td>CNTs/Bi2Te3</td>
      <td>n</td>
      <td>473</td>
      <td>–</td>
      <td>−120</td>
      <td>1100</td>
      <td>0.13</td>
      <td>0.67</td>
      <td>0.78</td>
      <td>[137]</td>
    </tr>
    <tr>
      <th>5</th>
      <td>CNTs/Bi2(Se, Te)3</td>
      <td>n</td>
      <td>473</td>
      <td>–</td>
      <td>−130</td>
      <td>1170</td>
      <td>0.10</td>
      <td>0.6</td>
      <td>0.9</td>
      <td>[137]</td>
    </tr>
    <tr>
      <th>6</th>
      <td>Bi2Te3/GQDs-20nm</td>
      <td>n</td>
      <td>425</td>
      <td>400</td>
      <td>−148</td>
      <td>880</td>
      <td>0.47</td>
      <td>0.65</td>
      <td>0.55</td>
      <td>[115]</td>
    </tr>
    <tr>
      <th>7</th>
      <td>BiSbTe/graphene</td>
      <td>p</td>
      <td>425</td>
      <td>900</td>
      <td>195</td>
      <td>3700</td>
      <td>0.70</td>
      <td>1.7</td>
      <td>1.05</td>
      <td>[138]</td>
    </tr>
    <tr>
      <th>8</th>
      <td>Expanded graphene/Bi0.5Sb1.5Te3</td>
      <td>p</td>
      <td>360</td>
      <td>500</td>
      <td>205</td>
      <td>2100</td>
      <td>0.30</td>
      <td>0.67</td>
      <td>1.13</td>
      <td>[139]</td>
    </tr>
    <tr>
      <th>9</th>
      <td>Ingot Bi0.5Sb1.5Te3/expanded graphene</td>
      <td>p</td>
      <td>360</td>
      <td>500</td>
      <td>203</td>
      <td>2700</td>
      <td>0.44</td>
      <td>0.8</td>
      <td>1.24</td>
      <td>[139]</td>
    </tr>
    <tr>
      <th>10</th>
      <td>SWCNT/Bi2Te3</td>
      <td>n</td>
      <td>473</td>
      <td>524</td>
      <td>−172</td>
      <td>1600</td>
      <td>0.23</td>
      <td>0.52</td>
      <td>0.89</td>
      <td>[123]</td>
    </tr>
    <tr>
      <th>11</th>
      <td>Bi0.48Sb1.52Te3/graphene</td>
      <td>p</td>
      <td>300</td>
      <td>1000</td>
      <td>210</td>
      <td>4500</td>
      <td>0.63</td>
      <td>1.1</td>
      <td>1.25</td>
      <td>[140]</td>
    </tr>
    <tr>
      <th>12</th>
      <td>(Bi, Sb)2Te3/DLC</td>
      <td>p</td>
      <td>–</td>
      <td>100</td>
      <td>550</td>
      <td>4600</td>
      <td>–</td>
      <td>–</td>
      <td>–</td>
      <td>[121]</td>
    </tr>
    <tr>
      <th>13</th>
      <td>CoSb3/graphene</td>
      <td>p</td>
      <td>800</td>
      <td>380</td>
      <td>140</td>
      <td>7900</td>
      <td>0.45</td>
      <td>1.25</td>
      <td>0.61</td>
      <td>[89]</td>
    </tr>
    <tr>
      <th>14</th>
      <td>YbyCo4Sb12/rGO</td>
      <td>n</td>
      <td>850</td>
      <td>1420</td>
      <td>−195</td>
      <td>5300</td>
      <td>0.62</td>
      <td>–</td>
      <td>1.51</td>
      <td>[124]</td>
    </tr>
    <tr>
      <th>15</th>
      <td>CeyFe3CoSb12/rGO</td>
      <td>n</td>
      <td>700</td>
      <td>1500</td>
      <td>−180</td>
      <td>5200</td>
      <td>–</td>
      <td>–</td>
      <td>1.06</td>
      <td>[88]</td>
    </tr>
    <tr>
      <th>16</th>
      <td>ZnO/rGO</td>
      <td>n</td>
      <td>900</td>
      <td>750</td>
      <td>−90</td>
      <td>–</td>
      <td>0.23</td>
      <td>2</td>
      <td>0.28</td>
      <td>[141]</td>
    </tr>
    <tr>
      <th>17</th>
      <td>Graphene/LSTO</td>
      <td>n</td>
      <td>298</td>
      <td>2000</td>
      <td>−120</td>
      <td>2400</td>
      <td>0.75</td>
      <td>1.8</td>
      <td>0.42</td>
      <td>[125]</td>
    </tr>
    <tr>
      <th>18</th>
      <td>rGO/STO</td>
      <td>n</td>
      <td>790</td>
      <td>30</td>
      <td>−380</td>
      <td>4500</td>
      <td>3.55</td>
      <td>3</td>
      <td>0.09</td>
      <td>[142]</td>
    </tr>
    <tr>
      <th>19</th>
      <td>Cu2Se/CNTs</td>
      <td>p</td>
      <td>1000</td>
      <td>100</td>
      <td>300</td>
      <td>880</td>
      <td>0.142</td>
      <td>0.37</td>
      <td>2.4</td>
      <td>[112]</td>
    </tr>
    <tr>
      <th>20</th>
      <td>Cu2Se/C/B</td>
      <td>p</td>
      <td>1000</td>
      <td>120</td>
      <td>308</td>
      <td>935</td>
      <td>0.3</td>
      <td>0.34</td>
      <td>2.23</td>
      <td>[4]</td>
    </tr>
    <tr>
      <th>21</th>
      <td>PANI/MWCNT</td>
      <td>p</td>
      <td>300</td>
      <td>90</td>
      <td>28</td>
      <td>5</td>
      <td>–</td>
      <td>0.5</td>
      <td>–</td>
      <td>[143]</td>
    </tr>
    <tr>
      <th>22</th>
      <td>PANI/SWCNT</td>
      <td>p</td>
      <td>300</td>
      <td>125</td>
      <td>40</td>
      <td>20</td>
      <td>–</td>
      <td>1.5</td>
      <td>0.004</td>
      <td>[132]</td>
    </tr>
    <tr>
      <th>23</th>
      <td>PANI/SWCNT</td>
      <td>p</td>
      <td>300</td>
      <td>769</td>
      <td>65</td>
      <td>176</td>
      <td>–</td>
      <td>0.43</td>
      <td>0.12</td>
      <td>[144]</td>
    </tr>
    <tr>
      <th>24</th>
      <td>PANI/graphene</td>
      <td>p</td>
      <td>300</td>
      <td>856</td>
      <td>15</td>
      <td>19</td>
      <td>–</td>
      <td>–</td>
      <td>–</td>
      <td>[145]</td>
    </tr>
    <tr>
      <th>25</th>
      <td>PANI/graphene</td>
      <td>p</td>
      <td>300</td>
      <td>814</td>
      <td>26</td>
      <td>55</td>
      <td>–</td>
      <td>–</td>
      <td>–</td>
      <td>[145]</td>
    </tr>
    <tr>
      <th>26</th>
      <td>PANI/graphene/PANI/CNTs</td>
      <td>p</td>
      <td>300</td>
      <td>1900</td>
      <td>120</td>
      <td>2710</td>
      <td>–</td>
      <td>–</td>
      <td>–</td>
      <td>[146]</td>
    </tr>
    <tr>
      <th>27</th>
      <td>MWCNT/PEDOT</td>
      <td>p</td>
      <td>300</td>
      <td>612</td>
      <td>19</td>
      <td>22</td>
      <td>–</td>
      <td>0.345</td>
      <td>0.019</td>
      <td>[131]</td>
    </tr>
    <tr>
      <th>28</th>
      <td>PEDOT/CNT</td>
      <td>p</td>
      <td>300</td>
      <td>400</td>
      <td>40</td>
      <td>25</td>
      <td>–</td>
      <td>0.38</td>
      <td>–</td>
      <td>[147]</td>
    </tr>
    <tr>
      <th>29</th>
      <td>PEDOT/graphene</td>
      <td>p</td>
      <td>300</td>
      <td>637</td>
      <td>27</td>
      <td>46</td>
      <td>–</td>
      <td>–</td>
      <td>–</td>
      <td>[131]</td>
    </tr>
    <tr>
      <th>30</th>
      <td>PEDOT/graphene/Te</td>
      <td>p</td>
      <td>300</td>
      <td>35</td>
      <td>202</td>
      <td>143</td>
      <td>–</td>
      <td>–</td>
      <td>–</td>
      <td>[148]</td>
    </tr>
    <tr>
      <th>31</th>
      <td>PEDOT/SWCNT/BC</td>
      <td>p</td>
      <td>300</td>
      <td>290.6</td>
      <td>19</td>
      <td>12</td>
      <td>–</td>
      <td>0.13</td>
      <td>0.028</td>
      <td>[149]</td>
    </tr>
    <tr>
      <th>32</th>
      <td>P3HT/SWCNT</td>
      <td>p</td>
      <td>300</td>
      <td>2760</td>
      <td>31</td>
      <td>267</td>
      <td>–</td>
      <td>–</td>
      <td>–</td>
      <td>[150]</td>
    </tr>
    <tr>
      <th>33</th>
      <td>P3HT/graphene</td>
      <td>p</td>
      <td>300</td>
      <td>1.2</td>
      <td>35</td>
      <td>0.16</td>
      <td>–</td>
      <td>NaN</td>
      <td>–</td>
      <td>[151]</td>
    </tr>
    <tr>
      <th>34</th>
      <td>PPy/MWCNT</td>
      <td>p</td>
      <td>300</td>
      <td>33</td>
      <td>25</td>
      <td>2</td>
      <td>–</td>
      <td>–</td>
      <td>–</td>
      <td>[152]</td>
    </tr>
    <tr>
      <th>35</th>
      <td>PPy/graphene</td>
      <td>p</td>
      <td>300</td>
      <td>75</td>
      <td>34</td>
      <td>8.6</td>
      <td>–</td>
      <td>–</td>
      <td>–</td>
      <td>[153]</td>
    </tr>
    <tr>
      <th>36</th>
      <td>PPy/SWCNT</td>
      <td>p</td>
      <td>300</td>
      <td>300</td>
      <td>26.5</td>
      <td>21.7</td>
      <td>–</td>
      <td>–</td>
      <td>–</td>
      <td>[154]</td>
    </tr>
    <tr>
      <th>37</th>
      <td>PPy/rGO</td>
      <td>p</td>
      <td>300</td>
      <td>80</td>
      <td>28</td>
      <td>7.28</td>
      <td>–</td>
      <td>–</td>
      <td>–</td>
      <td>[155]</td>
    </tr>
    <tr>
      <th>38</th>
      <td>CNTs/PVAc</td>
      <td>p</td>
      <td>300</td>
      <td>48</td>
      <td>40</td>
      <td>–</td>
      <td>–</td>
      <td>0.35</td>
      <td>–</td>
      <td>[156]</td>
    </tr>
  </tbody>
</table>

File: Thermoelectric/S1369800120312385.txt
<table border="1" class="dataframe">
  <thead>
    <tr style="text-align: right;">
      <th></th>
      <th>Material</th>
      <th>Method</th>
      <th>σ (S m−1)</th>
      <th>S (μV K−1)</th>
      <th>Κ (W m−1 K−1)</th>
      <th>PF (μW m−1 K−2)</th>
      <th>zT</th>
    </tr>
  </thead>
  <tbody>
    <tr>
      <th>0</th>
      <td>Ag-doped SnS</td>
      <td>MA and SPS</td>
      <td>3</td>
      <td>&gt;400</td>
      <td>0.40</td>
      <td>300</td>
      <td>0.6</td>
    </tr>
    <tr>
      <th>1</th>
      <td>Sn0.97Na0.03Se</td>
      <td>Modified Bridgman method</td>
      <td>1&nbsp;×&nbsp;105</td>
      <td>~150</td>
      <td>~0.8</td>
      <td>2800</td>
      <td>2.0</td>
    </tr>
    <tr>
      <th>2</th>
      <td>SmyCo4Sb12</td>
      <td>Non-equilibrium synthesis</td>
      <td>1.6&nbsp;×&nbsp;105</td>
      <td>~ −200</td>
      <td>3</td>
      <td>NaN</td>
      <td>1.3</td>
    </tr>
    <tr>
      <th>3</th>
      <td>(Si95Ge5)0.65(Si70Ge30P3)0.35</td>
      <td>BM and dc HP</td>
      <td>1.63&nbsp;×&nbsp;105</td>
      <td>NaN</td>
      <td>0.7</td>
      <td>NaN</td>
      <td>1.3</td>
    </tr>
    <tr>
      <th>4</th>
      <td>Bi0.875Ba0.125CuSeO</td>
      <td>Two-step solid-state reaction</td>
      <td>3&nbsp;×&nbsp;104</td>
      <td>184</td>
      <td>~0.25</td>
      <td>1000</td>
      <td>1.4</td>
    </tr>
    <tr>
      <th>5</th>
      <td>Cu2Se</td>
      <td>Self-propagating high-temperature method</td>
      <td>6&nbsp;×&nbsp;104</td>
      <td>2000</td>
      <td>&lt;2</td>
      <td>2.3&nbsp;×&nbsp;106</td>
      <td>&gt;400</td>
    </tr>
    <tr>
      <th>6</th>
      <td>NaxPb1-xTe</td>
      <td>Melting and HP</td>
      <td>NaN</td>
      <td>NaN</td>
      <td>~0.8</td>
      <td>NaN</td>
      <td>~1.4</td>
    </tr>
    <tr>
      <th>7</th>
      <td>KxPb1-xTe</td>
      <td>Solid melting and HP</td>
      <td>NaN</td>
      <td>~320</td>
      <td>NaN</td>
      <td>NaN</td>
      <td>1.3</td>
    </tr>
    <tr>
      <th>8</th>
      <td>Ge0.9Sb0.1Te</td>
      <td>Vacuum sealed tube melting reactions</td>
      <td>~778</td>
      <td>~256</td>
      <td>~1.1</td>
      <td>~5140</td>
      <td>1.85</td>
    </tr>
    <tr>
      <th>9</th>
      <td>Bulk black-phosphorus</td>
      <td>NaN</td>
      <td>NaN</td>
      <td>415</td>
      <td>NaN</td>
      <td>NaN</td>
      <td>NaN</td>
    </tr>
    <tr>
      <th>10</th>
      <td>Sn0.88Mn0.12Te</td>
      <td>Grinding and SPS</td>
      <td>NaN</td>
      <td>~230</td>
      <td>0.9</td>
      <td>NaN</td>
      <td>1.3</td>
    </tr>
    <tr>
      <th>11</th>
      <td>(Zr0.5Hf0.5)0.5Ti0.5NiSn0.998Sb0.002</td>
      <td>Arc melting and HP</td>
      <td>NaN</td>
      <td>300</td>
      <td>3.0</td>
      <td>3800</td>
      <td>1.5</td>
    </tr>
    <tr>
      <th>12</th>
      <td>Pb0.975Na0.025S/3%CdS nanostructures </td>
      <td>Vacuum sealed tube melting reactions and SPS</td>
      <td>9.87&nbsp;×&nbsp;104</td>
      <td>51</td>
      <td>0.63</td>
      <td>NaN</td>
      <td>1.3</td>
    </tr>
    <tr>
      <th>13</th>
      <td>Ba0.18Ce0.05Co4Sb12.02</td>
      <td>Melting, and SPS</td>
      <td>NaN</td>
      <td>NaN</td>
      <td>2.0</td>
      <td>NaN</td>
      <td>1.26</td>
    </tr>
    <tr>
      <th>14</th>
      <td>Bi2Te3/SWCNT</td>
      <td>Magnetron sputtering technique</td>
      <td>1&nbsp;×&nbsp;105</td>
      <td>~ −110</td>
      <td>~0.26</td>
      <td>~1600</td>
      <td>0.89</td>
    </tr>
    <tr>
      <th>15</th>
      <td>Silicon nanowires</td>
      <td>Electroless etching</td>
      <td>~3&nbsp;×&nbsp;105</td>
      <td>NaN</td>
      <td>~1.6</td>
      <td>3.3&nbsp;×&nbsp;103</td>
      <td>0.6</td>
    </tr>
    <tr>
      <th>16</th>
      <td>Ge/Si core-shell nanowire</td>
      <td>CVD</td>
      <td>NaN</td>
      <td>NaN</td>
      <td>1.1–2.6</td>
      <td>NaN</td>
      <td>NaN</td>
    </tr>
    <tr>
      <th>17</th>
      <td>Porous silicon nanowires</td>
      <td>Ag metal-assisted chemical etching</td>
      <td>NaN</td>
      <td>NaN</td>
      <td>NaN</td>
      <td>NaN</td>
      <td>0.33</td>
    </tr>
    <tr>
      <th>18</th>
      <td>PbTe/PbTe0.75Se0.25</td>
      <td>Thermal evaporation</td>
      <td>NaN</td>
      <td>NaN</td>
      <td>~1.0</td>
      <td>NaN</td>
      <td>1.75</td>
    </tr>
  </tbody>
</table>

File: Thermoelectric/S1369800120315845.txt
<table border="1" class="dataframe">
  <thead>
    <tr style="text-align: right;">
      <th></th>
      <th>Compound</th>
      <th>Method</th>
      <th>ZT</th>
      <th>T (K)</th>
    </tr>
  </thead>
  <tbody>
    <tr>
      <th>0</th>
      <td>Bi–Te–Se alloys</td>
      <td>Thin film technique</td>
      <td>0.20</td>
      <td>300</td>
    </tr>
    <tr>
      <th>1</th>
      <td>Bi2Se2.7Te0.3</td>
      <td>Melt growth Technique</td>
      <td>0.10</td>
      <td>300</td>
    </tr>
    <tr>
      <th>2</th>
      <td>Bi–Te&nbsp;+&nbsp;Bi -Te-Se</td>
      <td>Solvothermal reaction</td>
      <td>0.05</td>
      <td>300</td>
    </tr>
    <tr>
      <th>3</th>
      <td>Bi2Te3</td>
      <td>Spark plasm sintering</td>
      <td>0.29</td>
      <td>300</td>
    </tr>
    <tr>
      <th>4</th>
      <td>(Bi0.98Sn0.02)Te2.7Se0.3</td>
      <td>Solid state reaction</td>
      <td>0.27</td>
      <td>300</td>
    </tr>
  </tbody>
</table>

File: Thermoelectric/S2211285520312568.txt
<table border="1" class="dataframe">
  <thead>
    <tr style="text-align: right;">
      <th></th>
      <th>Inorganic</th>
      <th>Substrate</th>
      <th>ZT</th>
      <th>T (K)</th>
      <th>σ (S cm−1)</th>
      <th>S (μV K−1)</th>
      <th>S2σ (μW cm−1 K−2)</th>
      <th>κ (W m−1 K−1)</th>
      <th>Ref.</th>
    </tr>
  </thead>
  <tbody>
    <tr>
      <th>0</th>
      <td>Bi2Te3</td>
      <td>Polyimide</td>
      <td>~0.16</td>
      <td>300</td>
      <td>73.0</td>
      <td>-137.8</td>
      <td>~1.47</td>
      <td>0.25</td>
      <td>[43]</td>
    </tr>
    <tr>
      <th>1</th>
      <td>Bi2Te3</td>
      <td>Glass fabric + PDMS</td>
      <td>~0.33</td>
      <td>298</td>
      <td>~600.0</td>
      <td>~−140.0</td>
      <td>~11.8</td>
      <td>~1.00</td>
      <td>[44]</td>
    </tr>
    <tr>
      <th>2</th>
      <td>Bi2Te3 + RGO</td>
      <td>Polyimide</td>
      <td>0.0035</td>
      <td>300</td>
      <td>48.8</td>
      <td>-148.0</td>
      <td>1.08</td>
      <td>–</td>
      <td>[45]</td>
    </tr>
    <tr>
      <th>3</th>
      <td>Bi2Te2.8Se0.2 nanoplates</td>
      <td>Polyimide</td>
      <td>0.43</td>
      <td>448</td>
      <td>275.0</td>
      <td>-143.0</td>
      <td>5.6</td>
      <td>0.56</td>
      <td>[41]</td>
    </tr>
    <tr>
      <th>4</th>
      <td>Bi2Se3HA0.11DMSO0.06</td>
      <td>–</td>
      <td>0.187</td>
      <td>300</td>
      <td>1480.0</td>
      <td>-80.0</td>
      <td>9.5</td>
      <td>1.52</td>
      <td>[46]</td>
    </tr>
    <tr>
      <th>5</th>
      <td>Ag2S0.5Se0.45Te0.05</td>
      <td>–</td>
      <td>0.44</td>
      <td>300</td>
      <td>270.0</td>
      <td>-136.0</td>
      <td>5.0</td>
      <td>0.33</td>
      <td>[47]</td>
    </tr>
    <tr>
      <th>6</th>
      <td>Ag2Se</td>
      <td>Polyimide</td>
      <td>0.6</td>
      <td>300</td>
      <td>497.0</td>
      <td>-140.0</td>
      <td>9.874</td>
      <td>0.478</td>
      <td>[48]</td>
    </tr>
    <tr>
      <th>7</th>
      <td>Ag2Te0.6S0.4</td>
      <td>–</td>
      <td>0.22</td>
      <td>300</td>
      <td>800.0</td>
      <td>-84.0</td>
      <td>5.67</td>
      <td>0.78</td>
      <td>[49]</td>
    </tr>
    <tr>
      <th>8</th>
      <td>Sr0.95La0.05TiO3 nanocubes</td>
      <td>Si (100)</td>
      <td>0.2</td>
      <td>273</td>
      <td>160.0</td>
      <td>-239.0</td>
      <td>~9.1</td>
      <td>1.50</td>
      <td>[50]</td>
    </tr>
    <tr>
      <th>9</th>
      <td>SrTi0.8Nb0.2O3</td>
      <td>LaAlO3</td>
      <td>0.37</td>
      <td>1000</td>
      <td>~325.0</td>
      <td>~−200.0</td>
      <td>~13.0</td>
      <td>~3.50</td>
      <td>[51]</td>
    </tr>
    <tr>
      <th>10</th>
      <td>SrTi0.8Nb0.2O2.75</td>
      <td>LaAlO3</td>
      <td>0.29</td>
      <td>1000</td>
      <td>~614.2</td>
      <td>~−125.4</td>
      <td>~9.6</td>
      <td>–</td>
      <td>[40]</td>
    </tr>
    <tr>
      <th>11</th>
      <td>SrTi0.8Nb0.2O3</td>
      <td>Si, SiO2</td>
      <td>0.04</td>
      <td>300</td>
      <td>25.0</td>
      <td>-156.0</td>
      <td>~0.6</td>
      <td>~0.45</td>
      <td>[52]</td>
    </tr>
    <tr>
      <th>12</th>
      <td>CNTs</td>
      <td>Glass</td>
      <td>0.5</td>
      <td>300</td>
      <td>6.9</td>
      <td>-1234.0</td>
      <td>10.5</td>
      <td>0.67</td>
      <td>[53]</td>
    </tr>
    <tr>
      <th>13</th>
      <td>TiS2</td>
      <td>CaF</td>
      <td>0.28</td>
      <td>373</td>
      <td>790.0</td>
      <td>-75.5</td>
      <td>4.5</td>
      <td>0.12</td>
      <td>[42]</td>
    </tr>
    <tr>
      <th>14</th>
      <td>Yb-filled CoSb3</td>
      <td>–</td>
      <td>0.48</td>
      <td>700</td>
      <td>110.0</td>
      <td>-260.0</td>
      <td>~7.4</td>
      <td>1.1</td>
      <td>[24]</td>
    </tr>
    <tr>
      <th>15</th>
      <td>Ag/In co-doped CoSb3, this work</td>
      <td>–</td>
      <td>0.65</td>
      <td>623</td>
      <td>75.0</td>
      <td>~−198.0</td>
      <td>~2.94</td>
      <td>~0.28</td>
      <td>NaN</td>
    </tr>
  </tbody>
</table>

File: Thermoelectric/S2215098619323699.txt
<table border="1" class="dataframe">
  <thead>
    <tr>
      <th></th>
      <th>No</th>
      <th>Composition</th>
      <th>p/n</th>
      <th colspan="7" halign="left">Temperature (°C)/zT</th>
    </tr>
    <tr>
      <th></th>
      <th>No</th>
      <th>Composition</th>
      <th>p/n</th>
      <th>200</th>
      <th>300</th>
      <th>400</th>
      <th>500</th>
      <th>600</th>
      <th>700</th>
      <th>800</th>
    </tr>
  </thead>
  <tbody>
    <tr>
      <th>0</th>
      <td>1</td>
      <td>Ca2.5Ag0.3La0.2Co4O9</td>
      <td>p</td>
      <td>0.16</td>
      <td>0.20</td>
      <td>0.27</td>
      <td>0.32</td>
      <td>0.40</td>
      <td>0.47</td>
      <td>0.48</td>
    </tr>
    <tr>
      <th>1</th>
      <td>2</td>
      <td>Ca2.5Ag0.3Pr0.2Co4O9</td>
      <td>p</td>
      <td>0.10</td>
      <td>0.12</td>
      <td>0.15</td>
      <td>0.19</td>
      <td>–</td>
      <td>0.34</td>
      <td>0.58</td>
    </tr>
    <tr>
      <th>2</th>
      <td>3</td>
      <td>Ca2.5Ag0.3Nd0.2Co4O9</td>
      <td>p</td>
      <td>0.18</td>
      <td>0.23</td>
      <td>0.29</td>
      <td>0.34</td>
      <td>0.39</td>
      <td>0.42</td>
      <td>0.52</td>
    </tr>
    <tr>
      <th>3</th>
      <td>4</td>
      <td>Ca2.5Ag0.3Sm0.2Co4O9</td>
      <td>p</td>
      <td>0.17</td>
      <td>0.24</td>
      <td>0.31</td>
      <td>0.36</td>
      <td>0.43</td>
      <td>0.54</td>
      <td>0.51</td>
    </tr>
    <tr>
      <th>4</th>
      <td>5</td>
      <td>Ca2.5Ag0.3Gd0.2Co4O9</td>
      <td>p</td>
      <td>0.07</td>
      <td>0.10</td>
      <td>–</td>
      <td>0.20</td>
      <td>0.17</td>
      <td>0.33</td>
      <td>0.19</td>
    </tr>
    <tr>
      <th>5</th>
      <td>6</td>
      <td>Ca2.5Ag0.3Dy0.2Co4O9</td>
      <td>p</td>
      <td>0.07</td>
      <td>0.09</td>
      <td>0.11</td>
      <td>0.16</td>
      <td>0.22</td>
      <td>0.22</td>
      <td>0.25</td>
    </tr>
    <tr>
      <th>6</th>
      <td>7</td>
      <td>Ca2.5Ag0.3Er0.2Co4O9</td>
      <td>p</td>
      <td>–</td>
      <td>0.19</td>
      <td>0.24</td>
      <td>0.30</td>
      <td>0.36</td>
      <td>0.41</td>
      <td>0.54</td>
    </tr>
    <tr>
      <th>7</th>
      <td>8</td>
      <td>Ca2.5Ag0.3Yb0.2Co4O9</td>
      <td>p</td>
      <td>0.01</td>
      <td>0.17</td>
      <td>0.32</td>
      <td>0.37</td>
      <td>0.38</td>
      <td>0.43</td>
      <td>0.47</td>
    </tr>
    <tr>
      <th>8</th>
      <td>9</td>
      <td>Ca2.5Ag0.3Eu0.2Co4O9</td>
      <td>p</td>
      <td>0.15</td>
      <td>0.19</td>
      <td>0.27</td>
      <td>0.35</td>
      <td>0.45</td>
      <td>0.49</td>
      <td>0.57</td>
    </tr>
    <tr>
      <th>9</th>
      <td>10</td>
      <td>Ca2.5Ag0.3Tb0.2Co4O9</td>
      <td>p</td>
      <td>0.10</td>
      <td>–</td>
      <td>0.17</td>
      <td>0.22</td>
      <td>0.29</td>
      <td>0.27</td>
      <td>–</td>
    </tr>
    <tr>
      <th>10</th>
      <td>11</td>
      <td>Ca2.5Ag0.3Ho0.2Co4O9</td>
      <td>p</td>
      <td>0.16</td>
      <td>0.21</td>
      <td>0.28</td>
      <td>0.36</td>
      <td>0.43</td>
      <td>0.50</td>
      <td>–</td>
    </tr>
    <tr>
      <th>11</th>
      <td>12</td>
      <td>Ca2.5Ag0.3Lu0.2Co4O9</td>
      <td>p</td>
      <td>0.15</td>
      <td>0.22</td>
      <td>0.29</td>
      <td>0.35</td>
      <td>0.41</td>
      <td>0.48</td>
      <td>0.50</td>
    </tr>
    <tr>
      <th>12</th>
      <td>13</td>
      <td>Ca2.7Ag0.3Co4O9</td>
      <td>p</td>
      <td>0.15</td>
      <td>0.11</td>
      <td>0.12</td>
      <td>0.16</td>
      <td>0.23</td>
      <td>–</td>
      <td>0.35</td>
    </tr>
    <tr>
      <th>13</th>
      <td>14</td>
      <td>Ca2.5Ag0.3Ce0.2Co4O9</td>
      <td>p</td>
      <td>0.06</td>
      <td>0.07</td>
      <td>0.11</td>
      <td>0.13</td>
      <td>–</td>
      <td>0.21</td>
      <td>0.21</td>
    </tr>
    <tr>
      <th>14</th>
      <td>15</td>
      <td>Ca2.5Ag0.3Y0.2Co4O9</td>
      <td>p</td>
      <td>–</td>
      <td>0.12</td>
      <td>0.16</td>
      <td>0.20</td>
      <td>0.26</td>
      <td>0.34</td>
      <td>0.17</td>
    </tr>
    <tr>
      <th>15</th>
      <td>16</td>
      <td>Zn0.94Al0.02Ge0.02O</td>
      <td>n</td>
      <td>0.02</td>
      <td>0.04</td>
      <td>0.01</td>
      <td>0.01</td>
      <td>0.02</td>
      <td>0.03</td>
      <td>0.04</td>
    </tr>
    <tr>
      <th>16</th>
      <td>17</td>
      <td>Zn0.98Al0.02O</td>
      <td>n</td>
      <td>0.01</td>
      <td>0.01</td>
      <td>0.02</td>
      <td>0.03</td>
      <td>0.04</td>
      <td>0.06</td>
      <td>0.08</td>
    </tr>
    <tr>
      <th>17</th>
      <td>18</td>
      <td>Zn0.96Al0.02Ga0.02O</td>
      <td>n</td>
      <td>0.02</td>
      <td>0.03</td>
      <td>0.05</td>
      <td>0.07</td>
      <td>0.10</td>
      <td>0.13</td>
      <td>0.17</td>
    </tr>
    <tr>
      <th>18</th>
      <td>19</td>
      <td>Zn0.96Al0.02In0.02O</td>
      <td>n</td>
      <td>0.01</td>
      <td>0.02</td>
      <td>0.03</td>
      <td>0.04</td>
      <td>0.06</td>
      <td>0.09</td>
      <td>0.12</td>
    </tr>
  </tbody>
</table>

File: Thermoelectric/S2468606920302446.txt
<table border="1" class="dataframe">
  <thead>
    <tr style="text-align: right;">
      <th></th>
      <th>Material</th>
      <th>ZTmax</th>
      <th>α (μV/K)</th>
      <th>Advantages</th>
      <th>Disadvantages</th>
      <th>Ref.</th>
    </tr>
  </thead>
  <tbody>
    <tr>
      <th>0</th>
      <td>β&lt;math&gt;&lt;mi mathvariant="italic" is="true"&gt;β&lt;/mi&gt;&lt;/math&gt;-tellurene</td>
      <td>2.9</td>
      <td>~450</td>
      <td>Flexible, high theoretical performance</td>
      <td>Poor understanding</td>
      <td>[11]</td>
    </tr>
    <tr>
      <th>1</th>
      <td>α&lt;math&gt;&lt;mi mathvariant="italic" is="true"&gt;α&lt;/mi&gt;&lt;/math&gt;-tellurene</td>
      <td>0.8</td>
      <td>~700</td>
      <td>Very stable, flexible</td>
      <td>Low relative TE performance, despite Seebeck</td>
      <td>[36]</td>
    </tr>
    <tr>
      <th>2</th>
      <td>γ&lt;math&gt;&lt;mi mathvariant="italic" is="true"&gt;γ&lt;/mi&gt;&lt;/math&gt;-tellurene</td>
      <td>NaN</td>
      <td>NaN</td>
      <td>None</td>
      <td>Highly unstable</td>
      <td>NaN</td>
    </tr>
    <tr>
      <th>3</th>
      <td>Bi2Te3</td>
      <td>1.3</td>
      <td>~200</td>
      <td>Established material</td>
      <td>Expensive</td>
      <td>[37]</td>
    </tr>
    <tr>
      <th>4</th>
      <td>MoS2</td>
      <td>2.2</td>
      <td>~398</td>
      <td>Flexible, low-cost</td>
      <td>Laboratory results weak</td>
      <td>[38]</td>
    </tr>
    <tr>
      <th>5</th>
      <td>PbTe</td>
      <td>2.6</td>
      <td>~325</td>
      <td>Established material</td>
      <td>Expensive</td>
      <td>[8,37,39]</td>
    </tr>
    <tr>
      <th>6</th>
      <td>Skutterudites</td>
      <td>1.8</td>
      <td>~210</td>
      <td>Laboratory results strong</td>
      <td>Poor understanding</td>
      <td>[8,40]</td>
    </tr>
  </tbody>
</table>
